Repository: junhaspare1-rgb/semi-interview

File: data/device-questions.json (part 1 of 4)
[
  {
    "id": 1,
    "jobRole": "소자",
    "category": "3D 집적·패키징",
    "group": "other",
    "difficulty": "심화",
    "question": "Backside Power Delivery Network(BSPDN)의 개념과 기존 대비 장점을 설명하세요.",
    "answer": "BSPDN(Backside Power Delivery Network)은 전원(VDD)과 접지(GND) 배선을 실리콘 웨이퍼 앞면 대신 뒷면(Backside)으로 배치하는 차세대 배선 기술입니다. 기존 Front-side PDN에서는 VDD/GND 배선이 신호 배선과 동일한 금속 층을 공유합니다. 집적도가 높아질수록 금속 배선 혼잡(Routing Congestion)이 심해지고, 전원 배선 폭을 줄이면 저항이 증가하여 IR 드롭이 커집니다. IR 드롭은 소자에 공급되는 실제 전압을 낮춰 타이밍 불량을 야기합니다. BSPDN의 장점은 세 가지입니다. 첫째, IR 드롭 감소입니다. 전원 배선이 트랜지스터 바로 아래에 위치하므로 전원 공급 경로가 획기적으로 짧아집니다. Buried Power Rail(BPR)이나 Nano-TSV로 앞면 트랜지스터 S/D와 뒷면 전원망을 연결합니다. 둘째, 신호 배선 자유도 증가입니다. 앞면 금속층이 신호 배선만을 위해 사용되어 라우팅 혼잡이 해소됩니다. 셋째, 더 굵은 전원 배선이 가능합니다. 뒷면에 제약 없이 넓은 전원 배선을 형성하여 EM 저항도 향상됩니다. 공정 구현 도전 과제로는 웨이퍼 박형화(Wafer Thinning), Nano-TSV 형성, 양면 정렬 정밀도가 있습니다. 인텔의 PowerVia가 2024년 시연에 성공하였으며, 2nm 이하 노드에서 표준화가 예상됩니다.",
    "keywords": [
      "BSPDN",
      "IR Drop",
      "Routing Congestion",
      "EM 신뢰성",
      "Nano-TSV"
    ],
    "active": true,
    "estimatedAnswerMinutes": 2,
    "shortAnswer": "BSPDN(Backside Power Delivery Network)은 VDD·GND 전원 배선을 칩 뒷면으로 이동하는 차세대 배선 기술입니다. 기존 Front-side PDN은 전원·신호 배선이 금속층을 공유해 집적도 증가 시 IR 드롭이 커지고 라우팅 혼잡이 심화됩니다. BSPDN은 전원 경로를 단축해 IR 드롭을 줄이고, 앞면 금속층을 신호 배선 전용으로 활용합니다. 뒷면에 굵은 전원 배선을 형성해 EM 신뢰성도 향상되며, Nano-TSV로 앞뒤를 연결합니다. 인텔 PowerVia가 2024년 시연에 성공한 대표 사례입니다."
  },
  {
    "id": 2,
    "jobRole": "소자",
    "category": "3D 집적·패키징",
    "group": "other",
    "difficulty": "심화",
    "question": "HBM(High Bandwidth Memory) 구조에서 소자 설계의 핵심 고려 사항을 설명하세요.",
    "answer": "HBM(High Bandwidth Memory)은 여러 장의 DRAM 다이를 TSV(Through-Silicon Via)로 수직 적층하고 Logic Die 위에 쌓아 초고대역폭·저전력 메모리 시스템을 구현하는 3D 패키지 기술입니다. 소자 설계 관점의 핵심 고려 사항을 설명하겠습니다. 첫째, TSV 공정과 소자 특성 영향입니다. TSV 주변에는 Cu의 열팽창계수 차이로 인한 기계적 응력(Stress)이 발생합니다. 이 응력은 TSV 근방 수십 μm 내의 트랜지스터 이동도와 Vth를 변화시킵니다. 소자 레이아웃에서 TSV Keep-Out Zone(KOZ)을 설정하여 회로 소자가 영향권 밖에 배치되도록 합니다. 둘째, TSV 커패시턴스와 신호 무결성입니다. TSV는 기생 커패시턴스(수십~수백 fF)를 가집니다. 고속 신호 전송 시 이 커패시턴스가 신호 지연과 크로스토크를 야기합니다. HBM 인터페이스 회로(PHY)의 타이밍 마진 설계에 반영해야 합니다. 셋째, 발열 관리입니다. 다이 적층으로 단위 부피당 발열 밀도가 높아집니다. 각 DRAM 다이의 자체 발열과 하부 GPU/CPU 발열이 누적됩니다. TSV 자체가 열 전도 경로 역할도 하므로 열 저항 설계를 최적화합니다. 넷째, 정렬 정밀도(Alignment)입니다. 적층된 각 다이의 TSV 정렬이 수 μm 이내여야 합니다. 미세 범프(Micro Bump) 또는 Direct Bonding 기술이 사용됩니다. HBM3에서는 대역폭 819GB/s, I/O 수 1024비트 이상이 목표입니다.",
    "keywords": [
      "TSV Stress",
      "Keep-Out Zone",
      "기생 커패시턴스",
      "열관리",
      "PHY Timing Margin"
    ],
    "active": true,
    "estimatedAnswerMinutes": 2,
    "shortAnswer": "HBM 소자 설계의 핵심 고려 사항은 세 가지입니다. 첫째, TSV 주변 Cu 열팽창계수 차이로 발생하는 기계적 응력이 근방 트랜지스터의 Vth·이동도를 변화시키므로 TSV Keep-Out Zone을 설정하여 레이아웃을 배치합니다. 둘째, TSV 기생 커패시턴스(수십~수백 fF)에 의한 신호 지연·크로스토크가 발생하므로 PHY 인터페이스 타이밍 마진 설계에 반드시 반영해야 합니다. 셋째, 다이 적층으로 단위 부피당 발열 밀도가 높아지므로 TSV를 열 전도 경로로도 활용하는 적극적인 열관리 설계가 필수입니다."
  },
  {
    "id": 3,
    "jobRole": "소자",
    "category": "3D 집적·패키징",
    "group": "other",
    "difficulty": "심화",
    "question": "Monolithic 3D Integration과 Wafer-to-Wafer Bonding의 차이점과 기술적 도전을 설명하세요.",
    "answer": "3D 집적 기술은 반도체 Scaling의 물리적 한계를 극복하는 핵심 전략으로, Monolithic 3D와 W2W Bonding은 서로 다른 접근법을 사용합니다. Monolithic 3D Integration(M3D)입니다. 동일 기판 위에 하부층 소자를 완성한 뒤, 상부층 소자를 순차적으로 제조하는 방식입니다. 층 간 연결(Inter-layer Via)이 수 nm~수십 nm 수준으로 매우 조밀합니다. 핵심 기술 과제는 상부층 공정의 Thermal Budget 제한입니다. 하부층 소자가 이미 형성되어 있으므로, 상부층 소자 제조 시 온도가 400~500°C 이하여야 합니다. 저온 공정 소자(비정질 산화물 반도체, 2D 소재)가 상부층 소자 후보입니다. Wafer-to-Wafer Bonding(W2W)입니다. 각각 별도 공정으로 제조된 두 웨이퍼를 접합하는 방식입니다. 상부층 공정이 독립적으로 최적화 가능하여 M3D의 Thermal Budget 문제가 없습니다. Direct Bonding: 금속-금속(Cu-Cu HB) 또는 산화막-산화막 직접 접합으로 수십~수백 nm 피치의 밀집 연결이 가능합니다. 핵심 과제는 두 가지입니다. 정렬 정밀도: 웨이퍼 전체에서 수 nm 수준의 본딩 정렬이 요구됩니다. 수율: 두 웨이퍼의 수율이 곱해지므로 Good Die 확보가 어렵습니다. Die-to-Wafer(D2W) 방식이 수율 문제를 완화합니다. HBM, CIS 이미지 센서, 3D NAND가 W2W Bonding의 양산 사례입니다.",
    "keywords": [
      "Monolithic 3D",
      "Thermal Budget",
      "Wafer-To-Wafer Bonding",
      "Alignment",
      "Good Die"
    ],
    "active": true,
    "estimatedAnswerMinutes": 2,
    "shortAnswer": "Monolithic 3D(M3D)는 동일 기판 위에 소자층을 순차 적층하는 방식으로 층간 연결이 수 nm로 매우 조밀합니다. 핵심 도전은 하부 소자 보호를 위해 상부층 공정 온도를 400~500°C 이하로 제한하는 Thermal Budget 제약입니다. Wafer-to-Wafer Bonding(W2W)은 웨이퍼를 각각 독립 최적화한 후 접합하므로 Thermal Budget 문제가 없습니다. 그러나 수 nm 수준의 웨이퍼 전면 정렬 정밀도와 두 웨이퍼 수율의 곱에 의한 Good Die 확보가 W2W의 핵심 과제입니다."
  },
  {
    "id": 4,
    "jobRole": "소자",
    "category": "CMOS 구조·Scaling",
    "group": "other",
    "difficulty": "입문",
    "question": "CMOS 인버터의 동작 원리와 장점을 설명하세요.",
    "answer": "CMOS 인버터는 Pull-up 역할의 PMOS와 Pull-down 역할의 NMOS가 드레인끼리 연결되고, 두 게이트는 공통 입력으로 구성된 가장 기본적인 논리 소자입니다. 동작 원리를 입력 레벨별로 설명하겠습니다. 입력 Vin이 Low(0V)일 때, NMOS의 Vgs < Vth이므로 NMOS는 Off 상태입니다. 반면 PMOS는 |Vgs| > |Vthp|이므로 On 상태가 되어 출력은 VDD로 Pull-up됩니다. 입력 Vin이 High(VDD)일 때는 NMOS가 On되고 PMOS는 Off됩니다. 출력이 GND로 Pull-down되어 논리 반전이 이루어집니다. CMOS의 핵심 장점은 저전력입니다. 정적 상태에서 PMOS와 NMOS 중 하나는 항상 Off이므로 전원에서 GND로 흐르는 관통 전류(Short-circuit Current)가 이론적으로 0입니다. 따라서 정적 소비 전력이 매우 낮고, 동적 소비 전력만 부하 커패시턴스 충·방전 시 발생합니다. 또한 노이즈 마진이 높고 전압 스윙이 Rail-to-Rail로 크다는 장점이 있습니다. 현재 대부분의 디지털 집적회로가 CMOS 기반인 이유가 여기에 있습니다.",
    "keywords": [
      "PMOS Pull-Up",
      "NMOS Pull-Down",
      "정적 소비 전력",
      "동적 전력",
      "Rail-To-Rail"
    ],
    "active": true,
    "estimatedAnswerMinutes": 2,
    "shortAnswer": "CMOS 인버터는 Pull-up 역할의 PMOS와 Pull-down 역할의 NMOS가 드레인을 공통으로 연결한 기본 논리 소자입니다. 입력 Low 시 PMOS On·NMOS Off로 출력이 VDD로 올라가고, 입력 High 시 반대로 동작하여 논리 반전이 이루어집니다. 핵심 장점은 저전력입니다. 정적 상태에서 항상 한 트랜지스터가 Off이므로 관통 전류가 이론적으로 0이어서 정적 소비 전력이 매우 낮습니다. 동적 전력만 부하 커패시턴스 충방전 시 발생하며, 노이즈 마진과 Rail-to-Rail 출력 스윙도 장점입니다."
  },
  {
    "id": 5,
    "jobRole": "소자",
    "category": "CMOS 구조·Scaling",
    "group": "other",
    "difficulty": "실전",
    "question": "LDD(Lightly Doped Drain) 구조의 필요성을 설명하세요.",
    "answer": "LDD(Lightly Doped Drain)는 소스/드레인의 채널 인접부에 저농도 도핑 영역을 추가한 구조로, 드레인 근방의 전기장 집중을 완화하여 소자 신뢰성을 향상시키기 위해 도입되었습니다. 도입 배경을 설명하겠습니다. 전통적인 구조에서 드레인과 채널 경계에는 전기장이 매우 집중되는데, 고전계에서 채널 전자가 충분한 에너지를 얻어 Hot Carrier가 됩니다. 이 Hot Carrier가 게이트 산화막이나 Si/SiO₂ 인터페이스에 주입되면 트랩을 형성하고 Vth 이동, 이동도 저하를 야기하는 HCI(Hot Carrier Injection) 열화가 발생합니다. LDD 형성 공정은 다음과 같습니다. 게이트 패터닝 후 저농도(n-) 이온 주입으로 LDD 영역을 형성합니다. 이후 Spacer(Si₃N₄ 또는 SiO₂)를 게이트 측면에 형성하고, 고농도(n+) 이온 주입으로 소스/드레인을 완성합니다. Spacer에 의해 LDD 영역이 자기 정렬됩니다. 효과는 명확합니다. 드레인 전기장 피크가 고농도 드레인에서 저농도 LDD 영역으로 분산되어 최대 전기장이 감소합니다. HCI 억제로 소자 수명이 크게 향상됩니다. 단점으로는 LDD 직렬 저항 증가로 Ion이 다소 감소합니다. Halo(Pocket) 이온 주입과 함께 현대 MOSFET의 표준 구조입니다.",
    "keywords": [
      "LDD",
      "드레인 전기장 완화",
      "Hot Carrier Injection",
      "Spacer",
      "직렬 저항"
    ],
    "active": true,
    "estimatedAnswerMinutes": 2,
    "shortAnswer": "LDD(Lightly Doped Drain)는 소스/드레인 채널 인접부에 저농도 도핑 영역을 추가한 구조입니다. 기존 구조에서 드레인 근방 고전계로 Hot Carrier가 생성되어 게이트 산화막이나 Si/SiO₂ 계면에 주입되면 Vth 이동과 이동도 저하를 야기하는 HCI 열화가 발생합니다. LDD는 드레인 측 전기장 피크를 저농도 영역으로 분산시켜 최대 전기장을 낮추고 HCI를 효과적으로 억제합니다. Spacer 공정으로 자기 정렬 형성되며, 직렬 저항 증가로 Ion이 다소 감소하는 것이 단점입니다."
  },
  {
    "id": 6,
    "jobRole": "소자",
    "category": "CMOS 구조·Scaling",
    "group": "other",
    "difficulty": "입문",
    "question": "소자 Scaling이란 무엇이며 어떤 이점이 있나요?",
    "answer": "소자 Scaling은 트랜지스터, 배선 등 반도체 소자의 물리적 크기를 줄여 성능·전력·비용을 동시에 개선하는 핵심 기술 전략입니다. Moore의 법칙에 따라 약 2년마다 집적도가 두 배로 증가해 왔습니다. Dennard Scaling(Constant Field Scaling) 이론을 설명하겠습니다. 모든 치수를 1/k 배로 축소하고 전압도 함께 1/k 줄이면, 전류 밀도는 동일하고 속도는 k배 향상됩니다. 단위 면적당 소자 수는 k²배 증가하고, 전력 소비는 1/k²로 줄어들어 성능·전력·면적(PPA) 모두 개선됩니다. Scaling의 이점을 정리하면, 첫째 고집적화로 칩 비용이 감소합니다. 둘째 채널 길이 감소로 캐리어 이동 시간이 짧아져 성능이 향상됩니다. 셋째 커패시턴스 감소로 스위칭 속도가 향상되고 동적 전력이 감소합니다. 그러나 단순 Scaling의 한계도 명확합니다. 누설 전류 증가로 Dennard Scaling이 깨졌고, 전압을 더 이상 줄이기 어렵습니다. Short Channel Effect(SCE)로 소자 제어가 어려워졌습니다. 이에 따라 물리적 Scaling 외에 3D 구조(FinFET, GAA), 신소재(High-K, SiGe), 새로운 패터닝 기술(EUV, 멀티패터닝), 그리고 3D 집적(3D NAND, HBM)이 결합된 복합 전략이 필요해졌습니다.",
    "keywords": [
      "Dennard Scaling",
      "Moore의 법칙",
      "PPA 개선",
      "누설 전류",
      "3D 소자"
    ],
    "active": true,
    "estimatedAnswerMinutes": 2,
    "shortAnswer": "소자 Scaling은 트랜지스터·배선 크기를 줄여 성능·전력·비용을 동시에 개선하는 핵심 전략입니다. Dennard Scaling에 따르면 치수를 1/k로 축소하면 속도 k배, 집적도 k²배, 소비 전력 1/k² 감소 효과를 얻습니다. 그러나 누설 전류 증가와 전압 한계로 Dennard Scaling이 깨졌고, 현재는 FinFET·GAA 같은 3D 소자 구조, High-K/Metal Gate, EUV 패터닝을 결합한 복합 전략이 필수입니다. Moore의 법칙은 유효하나 구현 방식이 크게 변화하고 있습니다."
  },
  {
    "id": 7,
    "jobRole": "소자",
    "category": "CMOS 구조·Scaling",
    "group": "other",
    "difficulty": "실전",
    "question": "소자 면적과 성능, 소비 전력의 관계(Power-Performance-Area Trade-off)를 설명하세요.",
    "answer": "Power-Performance-Area(PPA) Trade-off는 반도체 소자 설계에서 세 핵심 지표가 서로 상충하는 관계를 의미하며, 최적 균형점을 찾는 것이 공정 엔지니어와 소자 엔지니어의 핵심 과제입니다. 각 지표와 Trade-off를 분석하겠습니다. Performance(성능) 향상 방법은 전원 전압(VDD) 상승, 채널 길이(Leff) 축소, 이동도 향상, Vth 감소입니다. 그러나 VDD 상승은 동적 소비 전력을 제곱에 비례(P = C×V²×f)하여 증가시킵니다. Vth 감소는 누설 전류(Ioff)를 지수적으로 증가시켜 정적 전력이 증가합니다. Power(전력) 감소 방법은 VDD와 Vth 최적화, 저전력 공정 옵션 사용입니다. 그러나 Vth를 높이면 Ion이 감소하여 성능이 저하됩니다. Area(면적) 축소는 공정 미세화로 달성되며, 칩 비용 감소와 집적도 향상의 이점이 있습니다. 그러나 미세화 시 Short Channel Effect, 변동성 증가, 제조 난이도 상승 등의 문제가 발생합니다. 현대 공정의 PPA 최적화 전략은 Multi-Vth(HVT/SVT/LVT) 조합으로 경로별 최적화, 3D 구조로 면적 감소 없이 성능 확보, 전압 스케일링과 Dynamic Voltage Frequency Scaling(DVFS) 적용입니다. 소자 엔지니어는 공정 파라미터 최적화를 통해 PPA를 개선하며, 이는 경쟁력의 핵심 지표입니다.",
    "keywords": [
      "Power-Performance-Area Trade-Off",
      "VDD",
      "Vth",
      "Multi-Vth",
      "DTCO"
    ],
    "active": true,
    "estimatedAnswerMinutes": 2,
    "shortAnswer": "PPA(Power-Performance-Area) Trade-off는 세 지표가 서로 상충하는 관계입니다. 성능 향상을 위해 VDD를 높이면 동적 전력이 VDD²에 비례해 증가하고, Vth를 낮추면 누설 전류가 지수적으로 증가합니다. 면적 축소는 비용은 낮추지만 SCE 심화와 변동성 증가를 유발합니다. 현대 공정은 Multi-Vth 조합, DVFS 적용, FinFET→GAA 구조 전환, 그리고 DTCO로 공정·설계를 공동 최적화하여 세 지표의 최적 균형점을 찾는 것이 소자 엔지니어의 핵심 역할입니다."
  },
  {
    "id": 8,
    "jobRole": "소자",
    "category": "CMOS 구조·Scaling",
    "group": "other",
    "difficulty": "실전",
    "question": "Short Channel Effect(SCE)의 종류(DIBL, Vth Roll-off 등)와 억제 방법을 설명하세요.",
    "answer": "Short Channel Effect(SCE)는 트랜지스터 채널 길이가 줄어들면서 소스와 드레인의 전기장이 채널 전체에 영향을 미치게 되어 발생하는 일련의 비이상적 현상입니다. 주요 SCE 종류와 억제 방법을 설명하겠습니다. 첫째, Vth Roll-off입니다. 채널 길이가 짧아지면 소스/드레인 공핍층이 채널 공핍층의 일부를 분담하여 문턱 전압이 L 감소에 따라 급격히 낮아집니다. Charge Sharing 모델로 설명하며, Halo(Pocket) 이온 주입으로 채널 끝단 도핑을 높여 억제합니다. 둘째, DIBL(Drain Induced Barrier Lowering)입니다. 드레인 전압(Vds) 증가 시 드레인 전기장이 소스 근방의 잠재 장벽을 낮추어 Vth가 추가로 감소합니다. DIBL = ΔVth/ΔVds로 정의하며, 값이 클수록 Vds에 의한 Vth 변동이 심합니다. 셋째, 펀치스루(Punch-through)입니다. 채널이 매우 짧거나 Vds가 높을 때 소스와 드레인 공핍층이 연결되어 게이트 제어 불능 상태가 됩니다. 전체적인 SCE 억제 전략은 다음과 같습니다. 공정 측면에서 Halo 이온 주입, 얕은 소스/드레인 접합(Shallow Junction), 얇은 Tox로 게이트 제어력 강화, High-K/Metal Gate 도입이 있습니다. 구조 측면에서 FinFET(3D Gate)로 게이트가 채널을 3면에서 감싸거나, GAA로 4면에서 감싸면 SCE가 근본적으로 억제됩니다.",
    "keywords": [
      "Short Channel Effect",
      "Vth Roll-Off",
      "DIBL",
      "Punch-Through",
      "Halo Implant"
    ],
    "active": true,
    "estimatedAnswerMinutes": 2,
    "shortAnswer": "SCE(Short Channel Effect)는 채널 길이가 짧아지면서 소스·드레인 전기장이 채널을 침범해 발생하는 비이상적 현상입니다. 주요 종류로 Vth Roll-off(소스/드레인 공핍층 Charge Sharing으로 Vth 하락), DIBL(드레인 전압이 소스 측 장벽을 낮춰 Vth 추가 감소), Punch-through(공핍층 연결로 게이트 제어 불능)가 있습니다. 억제 방법으로는 Halo 이온 주입, 얕은 접합 형성, High-K/Metal Gate로 게이트 제어력 강화, FinFET·GAA 3D 구조 전환이 있습니다."
  },
  {
    "id": 9,
    "jobRole": "소자",
    "category": "CMOS 구조·Scaling",
    "group": "other",
    "difficulty": "실전",
    "question": "FinFET 구조의 장점과 Planar MOSFET 대비 개선점을 설명하세요.",
    "answer": "FinFET(Fin Field-Effect Transistor)은 채널이 실리콘 기판에서 수직으로 돌출된 Fin 형태로 형성되고, 게이트가 Fin의 3면(양쪽 측면과 상면)을 감싸는 3차원 트랜지스터 구조입니다. 인텔이 22nm 노드에서 처음 양산에 도입하였습니다. Planar MOSFET 대비 개선점을 상세히 설명하겠습니다. 첫째, 정전 제어력(Electrostatic Control) 향상입니다. Planar MOSFET은 게이트가 채널의 1면(상부)만 제어하여 짧은 채널에서 소스/드레인 전기장의 영향을 받습니다. FinFET은 게이트가 3면을 감싸므로 채널에 대한 게이트 제어력이 월등히 높아 DIBL과 Vth Roll-off가 크게 억제됩니다. 둘째, Ioff 감소입니다. 우수한 정전 제어로 채널을 완전히 공핍(Fully Depleted)시킬 수 있어 Off 상태에서의 누설 전류가 Planar 대비 대폭 감소합니다. 셋째, 면적 효율입니다. Fin의 양 측면을 채널로 활용하므로 단위 풋프린트당 유효 채널 폭(Weff = 2Hfin + Wfin)이 Planar 대비 크게 증가합니다. 다수 Fin을 병렬 연결하여 원하는 전류 능력을 구현합니다. 넷째, 낮은 채널 도핑입니다. Fin 자체가 얇아 Fully Depleted 동작이 가능하므로 채널 도핑을 낮게 유지할 수 있습니다. 이는 RDF(Random Dopant Fluctuation)에 의한 Vth 변동성을 줄입니다. Fin 폭(Wfin)과 Fin 높이(Hfin)가 소자 특성의 핵심 파라미터입니다.",
    "keywords": [
      "FinFET",
      "Electrostatic Control",
      "Fully Depleted",
      "Weff",
      "RDF 감소"
    ],
    "active": true,
    "estimatedAnswerMinutes": 2,
    "shortAnswer": "FinFET은 채널이 기판에서 수직 돌출된 Fin 형태이고 게이트가 3면(양 측면+상면)을 감싸는 3D 트랜지스터입니다. Planar MOSFET 대비 개선점은 네 가지입니다. 3면 게이트로 정전 제어력이 향상되어 DIBL·Vth Roll-off가 억제됩니다. Fully Depleted 동작으로 Ioff가 크게 감소합니다. 단위 풋프린트당 유효 채널 폭(Weff = 2Hfin+Wfin)이 증가하여 면적 효율이 높습니다. 낮은 채널 도핑으로 RDF에 의한 Vth 변동성이 감소합니다. 인텔이 22nm에서 처음 양산에 도입했습니다."
  },
  {
    "id": 10,
    "jobRole": "소자",
    "category": "CMOS 구조·Scaling",
    "group": "other",
    "difficulty": "실전",
    "question": "GAA(Gate-All-Around) 트랜지스터의 구조와 FinFET 대비 장점은?",
    "answer": "GAA(Gate-All-Around) 트랜지스터는 채널이 나노와이어(Nanowire) 또는 나노시트(Nanosheet) 형태이고, 게이트가 채널의 4면 전체를 360도로 감싸는 구조입니다. 삼성전자는 MBCFET(Multi-Bridge Channel FET), TSMC는 NSFET(Nanosheet FET)이라는 브랜드로 3nm 이하에서 양산합니다. FinFET 대비 장점을 설명하겠습니다. 첫째, 정전 제어력 극대화입니다. FinFET의 3면 게이트 대비 GAA는 4면 완전 포위로 Equivalent Oxide Thickness(EOT)를 낮추지 않아도 우수한 Short Channel 제어가 가능합니다. DIBL이 현저히 낮아지고 Subthreshold Swing이 이상적인 60mV/dec에 가깝습니다. 둘째, 채널 폭의 연속적 조절(Width Quantization 탈피)입니다. FinFET에서 채널 폭은 Fin 개수로만 조절(이산값)되어 정밀한 전류 조절이 어렵습니다. GAA 나노시트 구조에서는 나노시트의 폭을 연속적으로 조절하여 NMOS와 PMOS의 전류 능력을 독립 최적화할 수 있습니다. 셋째, CFET(Complementary FET)로의 확장성입니다. GAA 구조를 수직으로 NMOS와 PMOS를 쌓는 CFET 구조로 발전시켜 면적을 획기적으로 줄일 수 있습니다. 공정 도전 과제로는 내부 Spacer 형성의 정밀도, 나노시트 간 Gate Oxide 균일 증착(ALD 의존), Si/SiGe 선택적 식각 기술 등이 있습니다.",
    "keywords": [
      "GAA",
      "Nanosheet",
      "4면 게이트",
      "Subthreshold Swing",
      "CFET 확장"
    ],
    "active": true,
    "estimatedAnswerMinutes": 2,
    "shortAnswer": "GAA(Gate-All-Around)는 나노시트 채널을 게이트가 4면 완전히 감싸는 구조입니다. 삼성 MBCFET, TSMC NSFET이 3nm 이하에서 양산 중입니다. FinFET 대비 장점은 세 가지입니다. 4면 포위로 DIBL이 현저히 낮고 Subthreshold Swing이 이상값에 더 가깝습니다. 나노시트 폭을 연속적으로 조절해 FinFET의 이산적 채널 폭 한계를 벗어나 NMOS·PMOS 전류를 독립 최적화할 수 있습니다. 또한 수직 적층 CFET 구조로의 확장이 용이하여 차세대 집적에 유리합니다."
  },
  {
    "id": 11,
    "jobRole": "소자",
    "category": "CMOS 구조·Scaling",
    "group": "other",
    "difficulty": "실전",
    "question": "High-K/Metal Gate(HKMG) 공정의 필요성과 장점을 설명하세요.",
    "answer": "HKMG(High-K/Metal Gate)는 45nm 노드부터 도입된 게이트 스택 혁신으로, 기존 SiO₂/Poly-Si 게이트 스택의 한계를 극복합니다. 도입 배경을 먼저 설명하겠습니다. SiO₂ Gate Oxide를 계속 얇게 하면(1nm 수준) 직접 터널링 누설이 급증하고, Poly-Si Gate에서는 Poly Depletion 효과로 실효 Tox가 증가합니다. HKMG가 이를 해결합니다. High-K 유전체(대표적으로 HfO₂, ε~22)는 SiO₂(ε=3.9)보다 유전율이 ~5.6배 높습니다. EOT = (εSiO₂/εHighK) × Tphysical 관계에 따라, 물리적 두께를 충분히 유지하면서 EOT를 낮출 수 있습니다. 예를 들어 HfO₂ 3nm는 SiO₂ 약 0.5nm에 해당하는 EOT를 가지면서 터널링 누설은 SiO₂보다 수백 배 낮습니다. Metal Gate(MG)는 Poly Depletion 제거와 일함수 정밀 조절에 필수입니다. NMOS는 낮은 일함수 금속(TiC, TaC, ~4.1eV), PMOS는 높은 일함수 금속(TiN, WN, ~5.0eV)을 사용하여 각각의 Vth를 최적화합니다. 공정 방식으로는 Gate First와 Gate Last(Replacement Metal Gate, RMG)가 있습니다. RMG는 High-K 증착 후 더미 Poly-Si Gate로 공정을 진행하고 마지막에 금속으로 교체하는 방식으로, High-K와 금속 게이트의 Thermal Stability를 분리하는 장점이 있습니다.",
    "keywords": [
      "High-K",
      "Metal Gate",
      "EOT",
      "Gate Leakage",
      "Work Function"
    ],
    "active": true,
    "estimatedAnswerMinutes": 2,
    "shortAnswer": "HKMG(High-K/Metal Gate)는 45nm 이후 도입된 게이트 스택 혁신입니다. 기존 SiO₂는 1nm 이하에서 직접 터널링 누설이 급증하고, Poly-Si Gate는 Poly Depletion으로 실효 Tox가 증가하는 문제가 있습니다. High-K 유전체(HfO₂, ε~22)는 물리적 두께를 3~4nm로 유지하면서 EOT를 0.5nm 수준으로 줄여 터널링 누설을 억제하고 Cox를 높입니다. Metal Gate는 Poly Depletion을 완전히 제거하고 일함수 조절로 NMOS·PMOS Vth를 독립적으로 최적화합니다."
  },
  {
    "id": 12,
    "jobRole": "소자",
    "category": "CMOS 구조·Scaling",
    "group": "other",
    "difficulty": "실전",
    "question": "Strain Engineering(응력 공학)이 MOSFET 성능에 미치는 영향을 설명하세요.",
    "answer": "Strain Engineering은 실리콘 채널에 의도적으로 기계적 응력을 도입하여 밴드 구조를 변형시키고 캐리어 이동도를 향상시키는 기술입니다. 기본 원리를 설명하겠습니다. 응력이 없는 Si에서 전도대(Conduction Band)의 6개 등방 최소값은 에너지가 동일합니다. 채널 방향으로 Tensile Strain이 가해지면 대칭이 깨져 에너지가 낮은 2개 Valley가 우선 점유됩니다. 이 상태에서 Valley 간 산란(Intervalley Scattering)이 줄고 전자 유효 질량이 작아져 이동도가 향상됩니다. NMOS에 Tensile Strain 적용 방법은 다음과 같습니다. Si₃N₄ 인장 응력 라이너를 게이트 측면에 증착하여 채널에 Tensile Strain을 유도합니다. SMT(Stress Memorization Technique)로 활성화 Annealing 후 Si₃N₄를 제거해도 응력을 기억시킵니다. PMOS에 Compressive Strain 적용 방법입니다. SiGe(게르마늄 20~30%) 소스/드레인을 Si 채널 양단에 에피택셜 성장합니다. Si보다 격자 상수가 큰 SiGe가 채널 Si에 압축 응력을 가합니다. 이로써 정공 밴드 구조가 변형되고 경 정공(Light Hole)과 중 정공(Heavy Hole) 밴드가 분리되어 이동도가 향상됩니다. FinFET에서도 Fin 재료와 주변 응력 라이너로 Strain Engineering이 적용됩니다.",
    "keywords": [
      "Strain Engineering",
      "Tensile Strain",
      "Compressive Strain",
      "Mobility",
      "SiGe Source/Drain"
    ],
    "active": true,
    "estimatedAnswerMinutes": 2,
    "shortAnswer": "Strain Engineering은 실리콘 채널에 의도적으로 기계적 응력을 가해 밴드 구조를 변형시키고 캐리어 이동도를 향상시키는 기술입니다. NMOS에는 채널 방향 인장 응력(Tensile Strain)을 가해 전도대가 분리되고 Valley 간 산란이 줄어 전자 이동도가 향상됩니다. PMOS에는 SiGe 소스/드레인 에피택시로 압축 응력(Compressive Strain)을 도입해 정공의 유효 질량을 낮추고 이동도를 높입니다. 각 소자에 최적 응력 방향이 달라 설계 시 응력 방향과 크기를 정밀 제어합니다."
  },
  {
    "id": 13,
    "jobRole": "소자",
    "category": "CMOS 구조·Scaling",
    "group": "other",
    "difficulty": "실전",
    "question": "Punch-through 현상이란 무엇이며 어떻게 방지하나요?",
    "answer": "Punch-through는 MOSFET에서 소스와 드레인 주변의 공핍층이 채널을 통해 서로 연결되어 게이트 전압으로 채널 전류를 제어할 수 없게 되는 현상입니다. Short Channel Effect의 가장 심각한 형태 중 하나입니다. 발생 조건과 메커니즘을 설명하겠습니다. 채널 길이(Leff)가 매우 짧아지면 소스와 드레인의 공핍층이 채널 깊이 방향으로 확장됩니다. 동시에 높은 Vds 인가 시 드레인 공핍층이 채널 방향으로 더욱 확장됩니다. 두 공핍층이 연결되면 소스에서 드레인으로 이어지는 Punch-through 경로가 형성됩니다. 이 경로는 게이트 전기장의 영향을 받지 않는 기판 깊은 곳을 통과하므로, Vgs를 0V나 음전압으로 해도 전류가 흐릅니다. 소자 열화 효과로는 Off 상태 전류가 급증하고 게이트 제어 능력이 상실됩니다. DRAM에서는 셀 트랜지스터 Punch-through로 데이터 보유 실패가 발생합니다. 억제 방법은 다음과 같습니다. 첫째, Halo(Pocket) 이온 주입: 소스/드레인 끝단에 기판과 같은 타입의 역도핑을 추가하여 공핍층 확장을 억제합니다. 둘째, 채널 도핑 농도 증가: 공핍층 폭 = √(2εVbi/qNa)이므로 Na 증가로 공핍층을 좁힙니다. 셋째, Retrograde Well: 기판 깊은 곳의 도핑을 높여 Punch-through 경로를 차단합니다. 넷째, 얕은 소스/드레인 접합 형성으로 수평 방향 공핍층 확장을 억제합니다.",
    "keywords": [
      "Punch-Through",
      "공핍층 연결",
      "Halo Implant",
      "VDD 감소",
      "FinFET/GAA"
    ],
    "active": true,
    "estimatedAnswerMinutes": 2,
    "shortAnswer": "Punch-through는 MOSFET 채널이 매우 짧거나 Vds가 높을 때 소스·드레인 공핍층이 채널에서 연결되어 게이트 전압으로 전류를 제어할 수 없게 되는 현상입니다. SCE 중 가장 심각한 형태로 급격한 전류 증가와 소자 파괴로 이어집니다. 방지 방법은 세 가지입니다. Halo(Pocket) 이온 주입으로 채널 끝단 도핑을 높여 공핍층 확장을 억제합니다. 충분한 채널 길이를 확보하고 공급 전압(VDD)을 낮춥니다. FinFET·GAA 구조로 게이트가 채널을 여러 면에서 둘러싸 근본적으로 게이트 제어력을 강화합니다."
  },
  {
    "id": 14,
    "jobRole": "소자",
    "category": "CMOS 구조·Scaling",
    "group": "other",
    "difficulty": "실전",
    "question": "Multi-Vth(다중 문턱전압) 전략의 목적과 구현 방법을 설명하세요.",
    "answer": "Multi-Vth 전략은 하나의 칩 내에 고(HVT), 표준(SVT), 저(LVT) 문턱전압의 트랜지스터를 선택적으로 배치하여 성능과 전력의 균형을 최적화하는 핵심 설계 기법입니다. 각 Vth 유형의 특성과 용도를 설명하겠습니다. HVT(High Vth) 트랜지스터는 Vth가 높아 Off 전류(Ioff)가 매우 작습니다. 정적 소비 전력이 최소화됩니다. 그러나 Ion도 작아 스위칭 속도가 느립니다. 비크리티컬 경로, 슬립 모드 회로, 메모리 셀 등 누설 전력이 중요한 곳에 사용됩니다. SVT(Standard Vth) 트랜지스터는 성능과 전력의 균형을 제공하며, 일반 로직 회로에 가장 광범위하게 사용됩니다. LVT(Low Vth) 트랜지스터는 Vth가 낮아 Ion이 크고 스위칭 속도가 빠릅니다. 그러나 Ioff가 지수적으로 증가하여 정적 전력 소비가 큽니다. 타이밍 크리티컬 경로, 고속 입출력, 클록 버퍼 등에 사용됩니다. ULL(Ultra-Low Leakage) Vth나 ELVT(Extremely Low Vth) 등 4~5 단계 Vth를 제공하는 공정도 있습니다. 공정 구현 방법은 두 가지입니다. 이온 주입 방법: Vth Adjust 이온 주입으로 채널 도핑 농도를 조절합니다. 마스크 1장씩 추가됩니다. Metal Gate 일함수 조절(HKMG 공정): 금속 게이트 재료나 두께를 조절하여 Vth를 변경합니다. 이온 주입 없이도 Vth 변화가 가능합니다. 설계 관점에서 타이밍 분석(STA) 결과를 바탕으로 크리티컬 패스에 LVT를 선택 배치하는 최적화가 이루어집니다.",
    "keywords": [
      "Multi-Vth",
      "HVT",
      "SVT",
      "LVT",
      "Work Function"
    ],
    "active": true,
    "estimatedAnswerMinutes": 2,
    "shortAnswer": "Multi-Vth 전략은 동일 칩 내에 HVT·SVT·LVT 트랜지스터를 선택 배치하여 성능과 전력을 동시에 최적화하는 기법입니다. HVT는 Ioff가 작아 누설이 적지만 속도가 느려 비크리티컬 경로와 슬립 모드 회로에 사용합니다. LVT는 Ion이 커서 스위칭이 빠르지만 누설 전류가 많아 크리티컬 타이밍 경로에만 적용합니다. SVT는 중간 특성으로 일반 경로에 사용합니다. 구현 방법으로는 채널 이온 주입으로 도핑 농도를 조절하거나, Metal Gate 일함수를 다르게 설정하여 구현하는 방식이 일반적입니다."
  },
  {
    "id": 15,
    "jobRole": "소자",
    "category": "CMOS 구조·Scaling",
    "group": "other",
    "difficulty": "실전",
    "question": "Gate Length 축소 시 발생하는 주요 문제점과 해결책을 설명하세요.",
    "answer": "게이트 길이(Lgate) 축소는 성능 향상과 집적도 증가를 위한 필수 Scaling 전략이지만, 여러 심각한 문제를 야기합니다. 문제점과 해결책을 체계적으로 설명하겠습니다. 첫째, Short Channel Effect 심화입니다. Lgate 감소 시 소스/드레인 전기장이 채널 전체에 미쳐 DIBL, Vth Roll-off, Punch-through가 심화됩니다. 해결책은 Halo 이온 주입으로 채널 끝단 전기장을 차단하고, High-K/Metal Gate로 게이트 제어력을 강화하며, FinFET/GAA 구조로 전환합니다. 둘째, 누설 전류 증가입니다. Vth 감소로 Subthreshold Leakage가 지수적으로 증가합니다. Gate Oxide 터널링도 Tox 감소와 함께 증가합니다. 해결책은 Multi-Vth로 고Vth 소자 사용, High-K로 물리적 두께 유지가 있습니다. 셋째, 이동도 저하입니다. 채널 도핑 농도 증가(SCE 억제 목적)가 불순물 산란으로 이동도를 낮춥니다. 해결책은 Strain Engineering으로 물리적 이동도 향상, 채널 도핑 최소화(Undoped Channel in FinFET)가 있습니다. 넷째, Vth 변동성 증가입니다. 채널 내 도펀트 원자 수가 줄면서 RDF(Random Dopant Fluctuation)로 인한 Vth σ가 증가합니다. 해결책은 Undoped Channel + Metal Gate 일함수 Vth 조절입니다. 다섯째, 직렬 저항 증가입니다. 소스/드레인 접합이 얕아지면서 외부 저항이 증가합니다. 해결책은 SiGe/SiC 에피 S/D, Salicide 최적화입니다.",
    "keywords": [
      "Gate Length",
      "SCE",
      "Leakage Current",
      "Rext",
      "Silicide"
    ],
    "active": true,
    "estimatedAnswerMinutes": 2,
    "shortAnswer": "Gate Length 축소 시 발생하는 주요 문제는 세 가지입니다. 첫째, SCE 심화: 소스/드레인 전기장이 채널을 침범해 DIBL·Vth Roll-off·Punch-through가 악화됩니다. Halo 이온 주입, FinFET·GAA 구조로 해결합니다. 둘째, 누설 전류 증가: Vth 감소와 GIDL로 Ioff가 급증합니다. High-K로 게이트 제어력을 강화합니다. 셋째, 외부 저항 비율 증가: Lgate 축소 시 Rext 비중이 커집니다. Silicide와 에피 S/D로 외부 저항을 감소시킵니다."
  },
  {
    "id": 16,
    "jobRole": "소자",
    "category": "CMOS 구조·Scaling",
    "group": "other",
    "difficulty": "실전",
    "question": "Poly-Silicon Gate에서 Metal Gate로 전환한 이유를 설명하세요.",
    "answer": "Poly-Si Gate에서 Metal Gate로의 전환은 45nm 노드에서 일어난 게이트 재료의 패러다임 변화입니다. 전환 이유를 상세히 설명하겠습니다. Poly-Si Gate의 문제점은 세 가지입니다. 첫째, Poly Depletion 효과입니다. 고농도 도핑된 Poly-Si도 게이트 전압 인가 시 게이트-산화막 계면 부근에 공핍층이 형성됩니다. 이 공핍층(약 0.3~0.5nm)은 직렬 커패시터로 작용하여 실효 Tox를 증가시키고 Cox를 감소시켜 소자 전류 능력을 저하시킵니다. 둘째, NMOS/PMOS Vth 독립 조절의 한계입니다. NMOS는 n+ Poly, PMOS는 p+ Poly를 사용하여 일함수를 부분 조절하지만, 이중 일함수 공정이 필요하고 미세화 공정에서 한계가 있습니다. 셋째, Boron Penetration입니다. PMOS p+ Poly-Si에서 고에너지 어닐링 시 붕소(B)가 게이트 산화막을 통과하여 채널로 침투합니다. 이는 Vth 불안정을 야기합니다. Metal Gate가 이를 해결하는 방식입니다. 첫째, 금속은 완전 전도체이므로 공핍층이 형성되지 않아 Poly Depletion이 사라집니다. 둘째, NMOS에는 낮은 일함수 금속(TiAlC ~4.1eV), PMOS에는 높은 일함수 금속(TiN ~5.0eV)을 선택하여 각각의 Vth를 독립적으로 최적화합니다. 셋째, 금속은 Boron을 투과시키지 않아 채널 오염이 없습니다. High-K와 Metal Gate는 반드시 함께 사용됩니다(HKMG). High-K가 Metal Gate와 실리콘 채널의 계면 결함을 최소화하는 계면층(Interfacial Layer)과 함께 구성됩니다.",
    "keywords": [
      "Metal Gate",
      "Poly Depletion",
      "Work Function",
      "High-K 안정성",
      "Vth 조절"
    ],
    "active": true,
    "estimatedAnswerMinutes": 2,
    "shortAnswer": "Poly-Si Gate에서 Metal Gate로 전환한 이유는 세 가지입니다. 첫째, Poly Depletion 제거입니다. 고농도 도핑 Poly-Si도 게이트-산화막 계면에 공핍층(~0.4nm)이 형성되어 실효 Tox가 증가하고 Ion이 저하됩니다. Metal Gate는 이를 완전히 제거합니다. 둘째, NMOS·PMOS Vth 독립 조절입니다. Metal Gate 일함수를 각각 최적화합니다. 셋째, High-K 유전체와의 열적 안정성입니다. High-K와 Poly-Si 조합은 계면 반응으로 신뢰성이 낮습니다."
  },
  {
    "id": 17,
    "jobRole": "소자",
    "category": "CMOS 구조·Scaling",
    "group": "other",
    "difficulty": "심화",
    "question": "3nm 이하 GAA 공정에서 Nanosheet 폭 제어가 소자 성능에 미치는 영향을 분석하세요.",
    "answer": "GAA 구조에서 Nanosheet의 폭(Width, Wns)은 소자 성능, SCE, 변동성을 동시에 결정하는 가장 중요한 물리적 파라미터입니다. 3nm 이하 노드에서의 영향을 심층 분석하겠습니다. 폭 변화에 따른 Ion/SCE Trade-off입니다. Wns가 증가하면 유효 채널 폭(Weff)이 증가하므로 Ion과 Gm이 비례하여 향상됩니다. 그러나 게이트가 채널 4면을 제어하는 능력(정전 제어력)이 Wns 증가에 따라 약화됩니다. 특히 채널 중심부에 대한 게이트 전기장 침투 깊이가 Wns의 절반보다 작아야 충분한 SCE 억제가 가능합니다. 이로 인해 DIBL과 Vth Roll-off가 Wns에 비례하여 증가합니다. 반대로 Wns를 좁히면 정전 제어력이 개선되나 Ion이 감소하고 양자 한정(Quantum Confinement) 효과가 나타납니다. 양자 한정 효과로 채널 내 에너지 준위가 이산화되어 유효 밴드갭이 변화하고 Vth가 이동합니다. 공정 제어 측면의 과제입니다. Si/SiGe 초격자 에피 성장에서 Nanosheet 두께와 폭의 균일도가 1nm 이하 제어를 요구합니다. SiGe 선택적 습식 식각으로 Si Nanosheet를 노출할 때 Wns가 결정됩니다. 이 식각의 선택비와 균일도가 소자 특성 균일성을 결정합니다. Nanosheet 간 내부 Spacer(Inner Spacer) 치수도 1nm 정밀도가 필요합니다. NMOS와 PMOS의 Wns를 독립 설정(Asymmetric Nanosheet)하여 PPA를 최적화하는 것이 최신 설계 방향입니다.",
    "keywords": [
      "Nanosheet Width",
      "Ion",
      "DIBL",
      "Vth 변동",
      "ALE"
    ],
    "active": true,
    "estimatedAnswerMinutes": 2,
    "shortAnswer": "GAA 나노시트에서 Wns(나노시트 폭)는 Ion과 SCE 제어력 간 핵심 Trade-off 파라미터입니다. Wns 증가 시 유효 채널 폭 증가로 Ion·Gm이 향상되지만, 채널 중심에 대한 게이트 전기장 침투가 약해져 DIBL·Vth Roll-off가 심화됩니다. 반대로 Wns 감소는 SCE 제어가 우수하나 Ion이 줄어 성능이 저하됩니다. 3nm 이하에서 Wns 1~2nm 변동이 Vth를 10~20mV 이상 변화시키므로 Si/SiGe Superlattice 에피와 ALE 수준의 선택적 식각을 통한 Wns 균일도 제어가 필수입니다."
  },
  {
    "id": 18,
    "jobRole": "소자",
    "category": "CMOS 구조·Scaling",
    "group": "other",
    "difficulty": "심화",
    "question": "FinFET에서 Fin Width/Height 변화가 Vth 및 Drive Current에 미치는 영향을 설명하세요.",
    "answer": "FinFET에서 Fin의 물리적 치수인 Fin Width(Wfin)와 Fin Height(Hfin)는 소자의 전기적 특성을 근본적으로 결정하는 핵심 파라미터입니다. 각 치수의 영향을 분석하겠습니다. Fin Width(Wfin)의 영향입니다. SCE 제어 측면: FinFET은 게이트가 Fin의 3면을 감싸므로, Fin을 완전히 공핍시키기 위해 Wfin이 게이트 디플리션 깊이의 2배 이하여야 합니다. 일반적으로 Wfin < Lgate/3 조건이 요구됩니다. Wfin이 좁을수록 Fully Depleted 특성이 강화되어 DIBL과 Vth Roll-off가 억제됩니다. Ion 측면: Wfin 감소 시 채널 단면적 감소로 Ion이 줄어듭니다. Wfin 변동에 의한 Vth 변동: Wfin이 좁을수록 양자 한정 효과가 나타나 Vth가 증가합니다. 공정 변동으로 Wfin이 1nm만 변해도 Vth가 수십 mV 이동할 수 있습니다. Fin Height(Hfin)의 영향입니다. Ion 측면: Weff ≈ 2×Hfin + Wfin이므로 Hfin이 높을수록 Ion이 비례 증가합니다. 이를 통해 좁은 Wfin의 Ion 손실을 보상합니다. 기계적 안정성: Fin의 Aspect Ratio(Hfin/Wfin)가 너무 높으면 Fin이 기울거나 쓰러지는(Fin collapse) 문제가 발생합니다. 패터닝 및 매립 공정 난이도가 증가합니다. 응력 전달: Hfin이 높을수록 STI 응력이 채널에 더 강하게 전달됩니다. 이는 이동도에 영향을 줍니다. 현재 첨단 노드에서 Wfin은 5~7nm, Hfin은 40~60nm 수준으로 제어됩니다.",
    "keywords": [
      "Fin Width",
      "Fin Height",
      "Fully Depleted",
      "Weff",
      "Ion"
    ],
    "active": true,
    "estimatedAnswerMinutes": 2,
    "shortAnswer": "FinFET에서 Wfin(Fin 폭)이 좁을수록 Fully Depleted 특성이 강화되어 DIBL·Vth Roll-off가 억제되고 Ioff가 감소합니다. 일반적으로 Wfin < Lgate/3 조건이 요구되며, 너무 좁으면 Ion이 감소합니다. Hfin(Fin 높이)이 높을수록 유효 채널 폭(Weff = 2Hfin+Wfin)이 증가해 Ion이 향상되지만, 종횡비가 커져 공정 제어(식각 프로파일·Fin 붕괴)가 어려워집니다. Wfin과 Hfin은 서로 Trade-off 관계이며, 두 파라미터의 균형 최적화가 FinFET 소자 설계의 핵심입니다."
  },
  {
    "id": 19,
    "jobRole": "소자",
    "category": "CMOS 구조·Scaling",
    "group": "other",
    "difficulty": "심화",
    "question": "PPA(Power, Performance, Area) 최적화 관점에서 소자 설계 전략을 종합적으로 설명하세요.",
    "answer": "PPA(Power, Performance, Area) 최적화는 반도체 소자와 공정 설계의 최종 목표이며, 세 지표의 상충 관계를 이해하고 균형점을 찾는 것이 소자 엔지니어의 핵심 역량입니다. Performance(성능) 최적화 전략입니다. Ion 향상: 높은 이동도(Strain Engineering), 낮은 Vth(Metal Gate 일함수), 낮은 외부 저항(Silicide, 에피 S/D). RC 지연 감소: 배선 저항(Cu → Ru), 기생 커패시턴스(Air Gap 유전체, Low-K). 소자 구조: FinFET→GAA로 게이트 제어력 향상, 더 높은 Ion 달성. Power(전력) 최적화 전략입니다. 정적 전력: Vth 최적화(Multi-Vth HVT 활용), 소자 Off 특성 개선. 동적 전력(P=CVf²): VDD 감소, 커패시턴스 감소(면적 감소, Low-K 유전체), 전압 스케일링(DVFS). 누설 제어: High-K Gate Oxide(터널링 누설), 얕은 접합+Halo(GIDL 억제). Area(면적) 최적화 전략입니다. 공정 미세화: EUV 리소그래피, SADP/SAQP, 다중 패터닝. 소자 구조 혁신: FinFET의 Weff 활용, GAA의 폭 연속 조절, CFET의 수직 적층. 레이아웃 최적화: DTCO로 표준 셀 높이 감소, SAC로 컨택 면적 감소. 응용 목적(고성능 서버: 성능 우선 LVT / 저전력 웨어러블: 전력 우선 HVT)에 따라 최적화 우선순위를 조정합니다. 소자 엔지니어는 공정 파라미터 최적화로 PPA를 개선하고, 회로/시스템 설계 팀과 PDCO 방식으로 공동 최적화합니다.",
    "keywords": [
      "PPA",
      "Ion 증가",
      "RC 지연",
      "Multi-Vth",
      "DTCO"
    ],
    "active": true,
    "estimatedAnswerMinutes": 2,
    "shortAnswer": "PPA 최적화는 성능·전력·면적 세 지표의 균형점을 찾는 핵심 과제입니다. 성능 향상: Ion 증가(Strain Engineering·낮은 Vth·Silicide), RC 지연 감소(Low-K 유전체·Air Gap). 전력 감소: VDD·Vth 최적화, Multi-Vth 조합, DVFS. 면적 축소: 미세화, FinFET→GAA로 동일 풋프린트에서 전류 확보. 현대 공정은 DTCO(Design-Technology Co-Optimization)로 공정·레이아웃을 공동 최적화하고 3D 집적을 결합하여 세 지표를 동시에 개선합니다."
  },
  {
    "id": 20,
    "jobRole": "소자",
    "category": "Layout·설계 검증",
    "group": "other",
    "difficulty": "실전",
    "question": "Layout Design Rule(LDR)이란 무엇이며 왜 중요한가요?",
    "answer": "Layout Design Rule(LDR)은 반도체 공정에서 제조 가능한 최소 치수와 간격을 규정하는 규칙으로, 공정 능력과 물리적 한계를 레이아웃에 반영합니다. LDR의 필요성과 주요 항목을 설명하겠습니다. LDR이 필요한 이유는 공정 변동성 때문입니다. 포토리소그래피 해상도 한계, 식각 균일도, 정렬 오차(Overlay), 박막 두께 변동 등이 복합적으로 작용합니다. LDR은 이러한 변동성에서도 소자가 정상 동작하도록 마진을 제공합니다. 주요 LDR 항목을 분류하겠습니다. 첫째, 최소 폭(Minimum Width): 다각 레이어(Active, Poly, Metal 등)의 최소 선폭. 공정 능력의 가장 직접적인 지표입니다. 둘째, 최소 간격(Minimum Spacing): 동일 레이어 내 인접 패턴 간 최소 거리. 너무 가까우면 브릿지 쇼트가 발생합니다. 셋째, 최소 오버랩(Minimum Enclosure/Overlap): 서로 다른 레이어 간 정렬 오차를 고려한 최소 겹침. 예: Contact이 Active 영역 안에 충분히 들어와야 합니다. 넷째, 밀도 규칙(Density Rule): CMP 균일도를 위해 각 레이어의 면적 밀도가 일정 범위 내에 있어야 합니다. 다섯째, OPC 관련 규칙: 특정 패턴 형태나 간격에서 OPC가 올바르게 동작하도록 제한합니다. LDR 위반 시 파국적 결함(수율 손실)이나 기능적 불량(소자 오동작)이 발생합니다. DRC(Design Rule Check) 도구로 레이아웃 설계 후 자동 검증합니다.",
    "keywords": [
      "Layout Design Rule",
      "Minimum Width",
      "Space",
      "Enclosure",
      "제조 마진"
    ],
    "active": true,
    "estimatedAnswerMinutes": 2,
    "shortAnswer": "LDR(Layout Design Rule)은 반도체 공정에서 제조 가능한 최소 치수와 간격을 규정하는 규칙으로, 공정 변동성에서도 소자가 정상 동작하도록 마진을 제공합니다. 포토리소그래피 해상도 한계, 식각 균일도, Overlay 오차, 박막 두께 변동 등이 복합 반영됩니다. 주요 항목은 최소 폭(Minimum Width), 최소 간격(Space), 최소 오버랩(Enclosure), 최소 면적(Area) 등입니다. LDR 위반 시 단선·단락·소자 불량이 발생하며, 첨단 노드로 갈수록 Rule 수가 기하급수적으로 증가합니다."
  },
  {
    "id": 21,
    "jobRole": "소자",
    "category": "Layout·설계 검증",
    "group": "other",
    "difficulty": "실전",
    "question": "DRC(Design Rule Check)와 LVS(Layout vs Schematic)의 차이점은?",
    "answer": "DRC(Design Rule Check)와 LVS(Layout vs Schematic)는 반도체 레이아웃 설계에서 테이프아웃 전에 수행하는 두 가지 필수 검증 과정입니다. 각각의 목적과 차이점을 상세히 설명하겠습니다. DRC(Design Rule Check)의 목적은 레이아웃이 공정의 제조 제약 조건을 충족하는지 확인하는 것입니다. 파운드리에서 제공하는 Design Rule 파일을 기반으로 Cadence Virtuoso, Synopsys IC Validator 등의 EDA 툴이 자동으로 검사합니다. 검사 항목은 최소 폭, 최소 간격, 오버랩, 밀도, 안테나 규칙 등이며, 위반 시 경고나 오류로 표시됩니다. DRC 클린(Error 0)이어야 제조가 가능합니다. LVS(Layout vs Schematic)의 목적은 최종 레이아웃이 설계 의도한 회로와 전기적으로 동일한지 검증하는 것입니다. 레이아웃에서 소자(트랜지스터, 저항, 커패시터)와 연결 관계를 추출하여 원본 회로 넷리스트와 1:1 비교합니다. 검사 항목은 소자 연결 일치, 소자 파라미터(W, L, 멀티플리어) 일치, Short/Open 결함 등입니다. LVS 불일치 시 배선 누락, 잘못된 연결, 소자 사양 오류를 발견할 수 있습니다. 두 검증의 핵심 차이를 정리하면, DRC는 제조 가능성(Manufacturability)을, LVS는 회로 기능 정확성(Functional Correctness)을 보증합니다. 두 검증이 모두 클린(DRC Clean + LVS Clean) 상태가 되어야 최종 테이프아웃이 가능합니다.",
    "keywords": [
      "DRC",
      "LVS",
      "제조 가능성",
      "넷리스트 일치",
      "Tape-Out"
    ],
    "active": true,
    "estimatedAnswerMinutes": 2,
    "shortAnswer": "DRC(Design Rule Check)는 레이아웃이 파운드리 제조 규칙(최소 폭·간격·면적 등)을 준수하는지 확인하는 검사로, 제조 가능성을 보장합니다. LVS(Layout vs Schematic)는 레이아웃에서 추출한 넷리스트가 회로 Schematic의 연결관계와 일치하는지 검증하는 검사로, 기능적 정확성을 보장합니다. DRC는 공정 관점, LVS는 회로 관점의 검증입니다. 테이프아웃 전 두 검사를 모두 통과해야 하며, Cadence Virtuoso·Synopsys IC Validator 등 EDA 툴로 자동화됩니다."
  },
  {
    "id": 22,
    "jobRole": "소자",
    "category": "Layout·설계 검증",
    "group": "other",
    "difficulty": "심화",
    "question": "Well Proximity Effect(WPE)란 무엇이며 어떻게 보정하나요?",
    "answer": "Well Proximity Effect(WPE)는 반도체 Well 이온 주입 공정에서 포토레지스트(PR) 엣지에서 산란된 이온이 Well 경계 근처 영역의 도핑 농도를 예상과 다르게 변화시켜, 해당 위치에 형성된 트랜지스터의 Vth가 소자 레이아웃 위치에 따라 달라지는 현상입니다. WPE의 발생 메커니즘을 설명하겠습니다. Well 이온 주입 시 PR이 마스크 역할을 합니다. 그러나 PR 엣지 부근에서 이온이 PR 측면과 충돌하며 산란(Lateral Scatter)되어 Well 경계 너머의 실리콘에도 이온이 도달합니다. 이로 인해 Well 엣지에 가까운 소자의 채널 도핑이 높아지고 Vth가 증가합니다. 효과는 Well 엣지에서의 거리(Edge Distance)에 따라 달라집니다. 소자가 Well 엣지에 가까울수록 Vth 증가가 크고, 멀어질수록 WPE 영향이 줄어 정상 Vth로 수렴합니다. 회로 성능에 미치는 영향입니다. 동일 설계의 트랜지스터라도 Well 엣지로부터의 거리에 따라 Ion, Ioff가 달라집니다. 아날로그 회로의 차동 쌍, SRAM 셀 배열의 경계 소자 등에서 성능 불일치가 발생합니다. WPE 보정 방법입니다. SPICE 모델에 WPE 파라미터(거리 의존 Vth 이동량)를 포함하여 시뮬레이션에서 예측합니다. 레이아웃에서 더미 소자(Dummy Transistor)를 Well 엣지에 배치하여 실제 회로 소자를 엣지에서 분리합니다. 또한 Well 이온 주입 에너지와 PR 패턴을 최적화하여 WPE를 최소화합니다.",
    "keywords": [
      "Well Proximity Effect",
      "Well Edge",
      "이온 산란",
      "Vth 변동",
      "SPICE Model"
    ],
    "active": true,
    "estimatedAnswerMinutes": 2,
    "shortAnswer": "WPE(Well Proximity Effect)는 Well 이온 주입 시 포토레지스트 엣지에서 이온이 산란되어 Well 경계 근처의 실리콘에 추가 도핑이 발생하고, 그 위치 트랜지스터의 Vth가 레이아웃 위치에 따라 달라지는 현상입니다. Well 엣지에 가까울수록 Vth가 높아집니다. 보정 방법으로는 Well 엣지와의 거리를 변수로 하는 WPE 파라미터를 SPICE 모델에 포함시킵니다. 또한 레이아웃 단계에서 Well 경계와 소자 간 최소 이격 거리를 설계 규칙으로 엄격히 관리하여 Mismatch를 억제합니다."
  },
  {
    "id": 23,
    "jobRole": "소자",
    "category": "Layout·설계 검증",
    "group": "other",
    "difficulty": "심화",
    "question": "Layout-Dependent Effect(LDE)의 종류(STI Stress, WPE, PSE 등)와 모델링 방법은?",
    "answer": "Layout-Dependent Effect(LDE)는 반도체 소자의 전기적 특성이 주변 레이아웃 환경(인접 소자와의 거리, 방향, 배치)에 따라 체계적으로 변화하는 현상입니다. 주요 LDE 종류와 모델링 방법을 설명하겠습니다. 첫째, STI Stress(STI 응력 효과)입니다. STI 산화막(SiO₂)의 열팽창계수가 Si보다 작아 소자에 압축 응력을 가합니다. Active 영역의 길이(SA, SB: Source/Drain에서 STI까지 거리)에 따라 응력 크기가 달라집니다. SA·SB가 짧을수록 STI 응력이 강하게 전달됩니다. PMOS는 압축 응력으로 이동도가 향상되고, NMOS는 이동도가 저하됩니다. 둘째, WPE(Well Proximity Effect)입니다. Well 이온 주입 시 PR 엣지 산란으로 Well 경계 근처 소자의 Vth가 변합니다. 셋째, PSE(Poly Space Effect)입니다. 인접한 더미 폴리 게이트와의 거리에 따라 Stress Memorization 효과나 활성화 Annealing 균일도가 달라집니다. 넷째, ME(Metal Environment Effect)입니다. 인접 금속 배선의 존재와 거리에 따른 열응력이 채널에 전달됩니다. 모델링 방법입니다. 각 LDE는 SPICE 모델의 파라미터로 SA, SB, SD 등 레이아웃 변수에 의존하는 항으로 표현됩니다. EDA 툴이 레이아웃에서 이 거리들을 자동 추출하여 SPICE 파라미터에 대입합니다. 더미 소자(Dummy Gate, Dummy Active, Dummy Well Tap) 배치로 LDE를 균일화하고 모델링 정확도를 높입니다.",
    "keywords": [
      "Layout-Dependent Effect",
      "STI Stress",
      "WPE",
      "PSE",
      "SPICE Model"
    ],
    "active": true,
    "estimatedAnswerMinutes": 2,
    "shortAnswer": "LDE(Layout-Dependent Effect)는 소자 특성이 주변 레이아웃 환경에 따라 체계적으로 변하는 현상입니다. 주요 종류는 다음과 같습니다. STI Stress: STI 산화막의 압축 응력이 SA·SB 거리에 따라 채널 이동도와 Vth를 변화시킵니다. WPE: Well 이온 주입 산란으로 Well 경계 근방 Vth가 변동합니다. PSE(Poly Space Effect): 인접 Poly 간격에 따라 이온 주입 분포가 달라져 Vth가 변합니다. 각 효과는 SPICE 모델에 레이아웃 거리 함수 파라미터로 포함시켜 보정합니다."
  },
  {
    "id": 24,
    "jobRole": "소자",
    "category": "단위 공정·공정 통합",
    "group": "other",
    "difficulty": "입문",
    "question": "Oxidation(산화) 공정의 목적과 종류(Dry/Wet)를 설명하세요.",
    "answer": "열산화(Thermal Oxidation) 공정은 고온에서 실리콘 표면을 산화시켜 SiO₂ 막을 형성하는 공정입니다. 목적은 크게 세 가지입니다. 첫째, Gate Oxide 형성으로 트랜지스터 게이트 절연막 역할을 합니다. 둘째, 소자 간 분리(Field Oxide)로 인접 소자 간 누설을 방지합니다. 셋째, 표면 보호 및 이온 주입 스크린 산화막으로 활용됩니다. 산화 방식은 Dry와 Wet으로 나뉩니다. Dry Oxidation은 순수 산소(O₂)를 사용하며, 반응식은 Si + O₂ → SiO₂입니다. 성장 속도가 느리지만 산화막 계면 특성이 우수하고 밀도가 높아 게이트 산화막처럼 얇고 고품질의 산화막이 필요한 곳에 적합합니다. Wet Oxidation은 수증기(H₂O)를 사용하며, 반응식은 Si + 2H₂O → SiO₂ + 2H₂입니다. 성장 속도가 Dry 대비 5~10배 빠르지만 수소 결합으로 인해 막질이 다소 낮습니다. 따라서 두꺼운 STI 매립 산화막이나 필드 산화막에 주로 사용됩니다. 산화 속도는 Deal-Grove 모델로 설명하며, 초기에는 반응 속도 제한, 후기에는 확산 속도 제한으로 시간의 제곱근에 비례합니다.",
    "keywords": [
      "Thermal Oxidation",
      "Dry Oxidation",
      "Wet Oxidation",
      "SiO₂",
      "Deal-Grove Model"
    ],
    "active": true,
    "estimatedAnswerMinutes": 2,
    "shortAnswer": "열산화(Thermal Oxidation)는 고온에서 Si 표면을 산화시켜 SiO₂를 형성하는 공정으로, Gate Oxide·소자 분리막·이온 주입 스크린으로 활용됩니다. Dry Oxidation은 순수 O₂를 사용하여 성장 속도가 느리지만 산화막 밀도가 높고 품질이 우수해 게이트 산화막에 사용합니다. Wet Oxidation은 수증기(H₂O)를 사용해 성장 속도가 빠르고 두꺼운 막 형성에 유리하나 밀도가 낮습니다. Deal-Grove 모델로 성장 속도를 예측하며, 초기 표면 반응 제한 구간과 확산 제한 구간으로 나뉩니다."
  },
  {
    "id": 25,
    "jobRole": "소자",
    "category": "단위 공정·공정 통합",
    "group": "other",
    "difficulty": "입문",
    "question": "이온 주입(Ion Implantation) 공정의 원리와 목적을 설명하세요.",
    "answer": "이온 주입(Ion Implantation)은 반도체 기판에 원하는 불순물을 정밀하게 도핑하기 위해 이온을 고에너지로 가속하여 주입하는 공정입니다. 공정 원리를 설명하겠습니다. 이온 소스에서 생성된 불순물 이온(B⁺, P⁺, As⁺ 등)을 질량 분석기로 선별한 후, 가속 전압으로 원하는 에너지까지 가속하여 웨이퍼 표면에 주입합니다. 주요 제어 변수는 두 가지입니다. 첫째, Dose(도즈)는 단위 면적당 주입 이온 수로, 도핑 농도를 결정합니다. 둘째, 가속 에너지(Energy)는 이온이 기판에 침투하는 깊이(Rp, Projected Range)를 결정합니다. 이를 통해 소스/드레인 접합 깊이를 정밀 제어할 수 있습니다. 이온 주입의 핵심 이슈는 결정 손상(Crystal Damage)입니다. 고에너지 이온이 실리콘 격자와 충돌하여 원자 변위를 일으키고 비정질 구조를 형성합니다. 이를 회복하기 위해 열처리(Annealing)가 반드시 필요합니다. RTA(Rapid Thermal Annealing)나 Spike Annealing으로 결정 결함을 복원하고, 주입된 불순물 원자가 실리콘 격자 자리에 치환되어 전기적으로 활성화됩니다. Channeling 효과 방지를 위해 웨이퍼를 약간 기울여 주입하거나 Pre-amorphization 공정을 사용합니다.",
    "keywords": [
      "Ion Implantation",
      "Dose",
      "Projected Range",
      "Doping",
      "RTA"
    ],
    "active": true,
    "estimatedAnswerMinutes": 2,
    "shortAnswer": "이온 주입(Ion Implantation)은 불순물 이온(B, P, As 등)을 고에너지로 가속하여 웨이퍼에 정밀 도핑하는 공정입니다. 가속 에너지로 침투 깊이(Rp)를 제어하고, Dose(이온 수/cm²)로 도핑 농도를 조절합니다. 확산 공정 대비 도핑 깊이와 농도를 독립적으로 정밀 제어할 수 있고, 저온 공정이 가능하며, 마스크 자기 정렬이 용이한 장점이 있습니다. 주입 후 격자 손상 복구와 도펀트의 전기적 활성화를 위해 RTA(Rapid Thermal Annealing)가 반드시 필요합니다."
  },
  {
    "id": 26,
    "jobRole": "소자",
    "category": "단위 공정·공정 통합",
    "group": "other",
    "difficulty": "입문",
    "question": "CMP(Chemical Mechanical Planarization) 공정의 목적을 설명하세요.",
    "answer": "CMP(Chemical Mechanical Planarization)는 화학적 작용과 기계적 연마를 결합하여 웨이퍼 표면을 글로벌하게 평탄화하는 공정입니다. 동작 원리를 설명하겠습니다. 웨이퍼를 연마 헤드에 장착하고 패드 위에서 회전시키면서 슬러리(Slurry)를 공급합니다. 슬러리는 나노 크기의 연마 입자(Abrasive, 예: SiO₂, CeO₂)와 화학 반응제(산화제, pH 조절제)로 구성됩니다. 표면 볼록부는 기계적 압력을 더 많이 받아 우선적으로 연마되고, 화학 반응이 연마된 면의 재산화를 촉진하여 선택적 제거가 가능합니다. CMP는 다음 세 가지 공정에서 필수적으로 사용됩니다. 첫째, STI(Shallow Trench Isolation) 공정에서 트렌치 매립 후 과잉 산화막을 제거합니다. Si₃N₄가 Stop Layer 역할을 합니다. 둘째, 텅스텐(W) 플러그 형성 시 과잉 W를 제거합니다. 셋째, Cu Damascene 공정에서 과잉 구리와 Barrier Metal을 평탄화합니다. CMP의 주요 관리 지표는 제거율(Removal Rate), 선택비(Selectivity), 균일도(Within-Wafer Uniformity), 그리고 Dishing/Erosion 등의 불량 모드입니다.",
    "keywords": [
      "CMP",
      "Slurry",
      "Global Planarization",
      "STI 평탄화",
      "Cu Damascene"
    ],
    "active": true,
    "estimatedAnswerMinutes": 2,
    "shortAnswer": "CMP(Chemical Mechanical Planarization)는 화학적 작용과 기계적 연마를 결합하여 웨이퍼 표면을 전역(Global)으로 평탄화하는 공정입니다. 슬러리(나노 연마 입자+산화제)를 공급하며 패드 위에서 웨이퍼를 회전시켜 표면 볼록부를 우선적으로 제거합니다. 주요 용도는 STI 산화막 평탄화, 층간 절연막(ILD) 평탄화, Cu Damascene 배선 형성입니다. 평탄한 표면은 다음 리소그래피의 초점 깊이(DOF) 확보와 배선 균일성을 보장하므로 다층 배선 공정에서 필수적입니다."
  },
  {
    "id": 27,
    "jobRole": "소자",
    "category": "단위 공정·공정 통합",
    "group": "other",
    "difficulty": "입문",
    "question": "Etching에서 Dry Etch와 Wet Etch의 차이점과 각각의 장단점은?",
    "answer": "식각(Etching)은 불필요한 박막을 선택적으로 제거하는 공정으로, Dry Etch와 Wet Etch로 구분됩니다. Dry Etch는 플라즈마(Plasma)를 이용한 식각 방식입니다. RIE(Reactive Ion Etching) 기준으로 설명하면, 반응성 가스(CHF₃, CF₄, Cl₂ 등)를 이온화한 뒤 전기장으로 이온을 기판 방향으로 가속합니다. 화학 반응(Chemical)과 물리적 스퍼터링(Physical) 두 메커니즘이 결합되어 식각이 이루어집니다. 이방성(Anisotropic) 특성으로 수직 측벽 프로파일을 얻을 수 있어 미세 패턴 형성에 필수적입니다. 선택비 조절이 가능하고 공정 제어 자유도가 높습니다. 단, 장비가 복잡하고 Plasma Damage 이슈가 있습니다. Wet Etch는 화학 용액을 사용하는 방식입니다. HF로 SiO₂를, KOH나 TMAH로 Si를 선택적으로 제거합니다. 등방성(Isotropic) 식각으로 모든 방향에서 동일하게 진행되어 Undercut이 발생합니다. 미세 패턴에는 부적합하지만 선택비가 매우 높고 공정이 단순하며 Damage가 없어 세정, 희생막 제거, 산화막 패시베이션 제거 등에 활용됩니다.",
    "keywords": [
      "Dry Etch",
      "Wet Etch",
      "이방성",
      "선택비",
      "Plasma Damage"
    ],
    "active": true,
    "estimatedAnswerMinutes": 2,
    "shortAnswer": "Dry Etch는 플라즈마를 이용해 반응성 이온·라디칼로 식각합니다. 화학+물리 메커니즘이 결합되어 이방성(수직 프로파일)이 우수하고 미세 패턴 구현에 적합하지만, 플라즈마 데미지와 높은 설비 비용이 단점입니다. Wet Etch는 화학 용액으로 등방성 식각합니다. 비용이 저렴하고 처리량이 높지만 언더컷이 발생해 미세 패턴에는 부적합합니다. 현대 공정에서 미세 패턴 형성은 Dry Etch를, 자연 산화막 제거나 파티클 세정처럼 선택비가 중요한 공정에는 Wet Etch를 선택적으로 병행하여 활용합니다."
  },
  {
    "id": 28,
    "jobRole": "소자",
    "category": "단위 공정·공정 통합",
    "group": "other",
    "difficulty": "입문",
    "question": "반도체 공정에서 Annealing의 목적을 설명하세요.",
    "answer": "Annealing은 반도체 공정에서 열처리를 통해 소자 특성을 개선하거나 공정 결과물을 최적화하는 광범위한 개념입니다. 주요 목적별로 설명하겠습니다. 첫째, 이온 주입 후 결정 손상 회복입니다. 이온 주입으로 형성된 비정질 영역과 격자 결함을 열에너지로 회복시킵니다. 동시에 주입된 불순물 원자가 실리콘 격자 자리로 이동하여 전기적으로 활성화됩니다. 둘째, 도펀트 확산 제어입니다. 고온 장시간 Annealing은 접합 깊이를 증가시키므로, 얕은 접합이 필요한 현대 공정에서는 RTA(Rapid Thermal Annealing)나 Spike Annealing으로 수 초 이내에 처리합니다. 셋째, Silicide 형성입니다. Ti/Co/Ni 금속을 증착 후 Annealing으로 실리콘과 반응시켜 Silicide를 형성합니다. 두 단계 Annealing으로 상(Phase)을 제어합니다. 넷째, 산화막 품질 개선입니다. 게이트 산화막 형성 후 N₂나 N₂O 분위기 Annealing으로 인터페이스 트랩 밀도를 낮춥니다. 질소 패시베이션(Nitrided Oxide)으로 터널링 누설을 억제합니다. 다섯째, 응력 완화입니다. 박막 증착 후 잔류 응력 제거에 활용됩니다. 최신 공정에서는 Thermal Budget(온도×시간)을 최소화하면서도 활성화율을 극대화하는 것이 핵심 과제입니다.",
    "keywords": [
      "Annealing",
      "Dopant Activation",
      "RTA",
      "Laser Anneal",
      "Thermal Budget"
    ],
    "active": true,
    "estimatedAnswerMinutes": 2,
    "shortAnswer": "Annealing은 열처리를 통해 소자 특성을 개선하는 공정입니다. 주요 목적은 세 가지입니다. 첫째, 이온 주입 후 격자 손상을 복구하고 도펀트를 전기적으로 활성화합니다. RTA·Spike Anneal로 단시간에 수행합니다. 둘째, 재확산을 최소화하면서 Shallow Junction을 유지합니다. Laser Anneal이 적합합니다. 셋째, 산화막·박막의 치밀화와 수소 패시베이션으로 계면 품질을 향상시킵니다. 공정 후반부로 갈수록 Thermal Budget이 제한되므로 저온 Annealing 기술이 중요합니다."
  },
  {
    "id": 29,
    "jobRole": "소자",
    "category": "단위 공정·공정 통합",
    "group": "other",
    "difficulty": "입문",
    "question": "Wafer의 결정 구조(단결정 실리콘)와 제조 방법(Czochralski)을 설명하세요.",
