Repository: junhaspare1-rgb/semi-interview

File: data/package-test-questions.json (part 1 of 3)
[
  {
    "id": 1,
    "jobRole": "Package & Test",
    "category": "P&T 개요 및 후공정 이해",
    "group": "other",
    "difficulty": "입문",
    "question": "반도체 후공정(Back-End Process)의 두 가지 주요 단계는 무엇인지 설명해보세요.",
    "answer": "반도체 후공정은 웨이퍼 제조가 완료된 이후 진행되는 공정으로, 크게 패키지 공정과 테스트 공정, 두 단계로 구성됩니다. 패키지 공정은 웨이퍼에서 개별 다이(Die)를 분리한 뒤, 외부 환경으로부터 칩을 보호하고 기판이나 시스템과의 전기적 연결을 제공하기 위해 패키지 형태로 조립하는 과정입니다. 세부 공정으로는 웨이퍼 다이싱(Wafer Dicing), 다이 어태치(Die Attach), 와이어 본딩(Wire Bonding) 또는 플립 칩(Flip Chip) 접합, 몰딩(Molding), 볼 마운팅(Ball Mounting), 마킹(Marking) 등이 포함됩니다. 테스트 공정은 완성된 제품이 설계 규격을 만족하는지 전기적으로 검증하는 단계로, 웨이퍼 상태에서 수행하는 웨이퍼 테스트(Wafer Test)와 패키지 완성 후 수행하는 패키지 테스트(Package Test)로 나뉩니다. 두 공정은 최종 제품의 품질과 수율(Yield) 확보에 직결되므로 전공정 못지않게 중요합니다.",
    "keywords": [
      "Back-End Process",
      "Package Process",
      "Test Process",
      "Wafer Dicing",
      "Final 품질"
    ],
    "active": true,
    "estimatedAnswerMinutes": 2,
    "shortAnswer": "반도체 후공정은 패키지 공정과 테스트 공정으로 구성됩니다. 패키지 공정은 다이 분리 후 와이어 본딩(Wire Bonding), 몰딩(Molding), 볼 마운팅(Ball Mounting) 등을 통해 칩을 보호하고 전기적으로 연결하는 과정입니다. 테스트 공정은 웨이퍼 테스트(Wafer Test)와 패키지 테스트(Package Test)로 나뉘며, 제품이 설계 규격을 만족하는지 전기적으로 검증합니다. 두 공정 모두 수율과 품질 확보에 핵심적입니다."
  },
  {
    "id": 2,
    "jobRole": "Package & Test",
    "category": "Test 공정 및 측정 기술",
    "group": "other",
    "difficulty": "입문",
    "question": "웨이퍼 테스트(Wafer Test)와 패키지 테스트(Package Test)의 차이점은 무엇인가요?",
    "answer": "웨이퍼 테스트는 웨이퍼 다이싱 이전, 즉 다이(Die)가 웨이퍼에 붙어 있는 상태에서 프로브 카드(Probe Card)를 이용해 전기적 특성을 검사하는 공정입니다. 이 단계에서 불량 다이를 조기에 걸러냄으로써 패키지 공정 진입 전 비용 손실을 최소화할 수 있습니다. 수백 개의 다이를 웨이퍼 단위로 동시에 측정하므로 높은 처리량을 확보할 수 있습니다. 반면 패키지 테스트는 조립이 완료된 패키지 상태에서 테스트 소켓(Test Socket)에 장착하여 최종 전기적 특성, 기능, 속도를 검증하는 단계입니다. 패키지 테스트에서는 실제 동작 조건에 가까운 환경에서 AC 특성, 기능 테스트(Function Test), 번인(Burn-In) 등이 수행됩니다. 두 테스트를 모두 통과한 제품만 출하되므로, 각 단계의 테스트 범위와 한계를 상호 보완적으로 설계하는 것이 중요합니다.",
    "keywords": [
      "Wafer Test",
      "Package Test",
      "Probe Card",
      "Test Socket",
      "Final 품질"
    ],
    "active": true,
    "estimatedAnswerMinutes": 2,
    "shortAnswer": "웨이퍼 테스트(Wafer Test)는 다이싱 전 웨이퍼 상태에서 프로브 카드(Probe Card)로 불량 다이를 조기 선별하는 공정입니다. 패키지 테스트(Package Test)는 조립 완료 후 실제 동작 조건에 가까운 환경에서 AC 특성, 기능, 속도를 최종 검증합니다. 웨이퍼 테스트로 비용 손실을 줄이고, 패키지 테스트로 출하 품질을 보장하는 상호 보완적 구조입니다."
  },
  {
    "id": 3,
    "jobRole": "Package & Test",
    "category": "Test 공정 및 측정 기술",
    "group": "other",
    "difficulty": "입문",
    "question": "반도체 테스트를 온도에 따라 분류하면 어떤 종류가 있으며, 각각 어떤 조건에서 진행되나요?",
    "answer": "반도체 테스트는 온도 조건에 따라 크게 세 가지로 분류됩니다. 첫째, Hot Test는 고온 환경에서 진행하는 테스트로, 일반적으로 85°C 이상의 온도에서 수행됩니다. 고온에서 발생하기 쉬운 누설 전류(Leakage Current) 증가, 타이밍 마진 감소 등의 문제를 검출합니다. 둘째, Cold Test는 저온 환경, 보통 0°C 이하에서 진행하며, 저온에서 나타나는 문턱 전압(Threshold Voltage) 변화나 동작 속도 저하 등을 확인합니다. 셋째, Room Test는 상온(25°C 내외)에서 수행하는 기본적인 전기적 특성 검사입니다. 실제 양산에서는 제품 규격과 목표 시장에 따라 이 중 일부 또는 전부를 선택적으로 적용합니다. Hot Test 비중이 가장 높으며, 세 가지 온도 조건을 모두 수행하면 제품 신뢰성을 폭넓게 검증할 수 있지만 테스트 비용과 시간이 증가하므로 적절한 균형이 필요합니다.",
    "keywords": [
      "Hot Test",
      "Cold Test",
      "Room Test",
      "Leakage Current",
      "Timing Margin"
    ],
    "active": true,
    "estimatedAnswerMinutes": 2,
    "shortAnswer": "온도에 따른 테스트는 세 가지입니다. Hot Test는 85°C 이상 고온에서 누설 전류와 타이밍 마진을 검증하고, Cold Test는 0°C 이하 저온에서 문턱 전압 변화와 속도 저하를 확인합니다. Room Test는 25°C 상온에서 기본 전기 특성을 검사합니다. 양산에서는 제품 규격에 맞게 선택적으로 적용하며, Hot Test 비중이 가장 높습니다."
  },
  {
    "id": 4,
    "jobRole": "Package & Test",
    "category": "신뢰성·품질·불량 분석",
    "group": "other",
    "difficulty": "입문",
    "question": "반도체 테스트에서 수율(Yield)이란 무엇이며, 왜 중요한가요?",
    "answer": "수율(Yield)은 전체 생산된 제품 중 설계 규격을 만족하여 양품으로 판정된 제품의 비율을 의미합니다. 일반적으로 '양품 수 ÷ 전체 생산 수 × 100(%)'로 계산합니다. 반도체 산업에서 수율은 수익성과 직결되는 핵심 지표입니다. 수율이 1% 향상되면 같은 웨이퍼에서 더 많은 양품 칩을 얻게 되어 단가가 낮아지고 경쟁력이 높아집니다. 수율에 영향을 주는 요인은 전공정 결함 밀도, 패키지 공정 불량, 테스트 탈락 등 다양합니다. 특히 웨이퍼 테스트 단계의 수율을 웨이퍼 수율(Wafer Yield), 패키지 공정 후 테스트 수율을 패키지 수율(Package Yield)이라 구분합니다. 고수율 달성을 위해서는 공정 안정화, 테스트 커버리지 최적화, 불량 원인 분석 및 피드백이 체계적으로 이루어져야 합니다. 수율 분석은 공정 개선의 출발점이므로 엔지니어가 반드시 이해해야 할 개념입니다.",
    "keywords": [
      "Yield",
      "Wafer Yield",
      "Package Yield",
      "불량 원인 분석",
      "공정 Feedback"
    ],
    "active": true,
    "estimatedAnswerMinutes": 2,
    "shortAnswer": "수율(Yield)은 전체 생산량 대비 양품 비율로, '양품 수 ÷ 전체 생산 수 × 100(%)'로 계산합니다. 수율이 높을수록 단가가 낮아지고 수익성이 개선되므로 반도체 산업의 핵심 지표입니다. 웨이퍼 수율(Wafer Yield)과 패키지 수율(Package Yield)로 구분하며, 공정 안정화와 불량 원인 분석을 통해 지속적으로 개선해야 합니다."
  },
  {
    "id": 5,
    "jobRole": "Package & Test",
    "category": "Test 공정 및 측정 기술",
    "group": "other",
    "difficulty": "입문",
    "question": "웨이퍼 테스트에서 프로브 카드(Probe Card)의 역할은 무엇인가요?",
    "answer": "프로브 카드(Probe Card)는 웨이퍼 테스트 시 테스터(Tester)와 웨이퍼 상의 다이(Die) 사이를 전기적으로 연결해 주는 핵심 인터페이스 장치입니다. 테스터에서 생성한 테스트 신호를 웨이퍼의 패드(Pad)에 전달하고, 다이의 응답 신호를 다시 테스터로 전송하는 역할을 합니다. 프로브 카드는 수십~수천 개의 프로브 핀(Probe Pin)을 탑재하며, 각 핀이 웨이퍼 패드에 물리적으로 접촉하여 전기 신호를 주고받습니다. 구조에 따라 니들/캔틸레버(Needle/Cantilever) 타입과 버티컬(Vertical) 타입으로 나뉩니다. 프로브 카드의 접촉 정밀도, 접촉 저항, 신호 무결성(Signal Integrity)은 테스트 품질에 직접 영향을 미칩니다. 최근에는 미세 피치(Fine Pitch)화와 멀티 다이(Multi-Die) 동시 측정 요구가 증가하면서 프로브 카드 기술도 함께 진화하고 있습니다.",
    "keywords": [
      "Probe Card",
      "Pad Contact",
      "Tester Interface",
      "Electrical Signal",
      "Signal Integrity"
    ],
    "active": true,
    "estimatedAnswerMinutes": 2,
    "shortAnswer": "프로브 카드(Probe Card)는 웨이퍼 테스트 시 테스터(Tester)와 웨이퍼 다이(Die)의 패드(Pad) 사이를 전기적으로 연결하는 인터페이스 장치입니다. 수십~수천 개의 프로브 핀이 다이 패드에 물리적으로 접촉하여 테스트 신호를 전달합니다. 접촉 정밀도와 신호 무결성(Signal Integrity)이 테스트 품질을 결정하며, 최근 미세 피치화 트렌드에 따라 기술도 빠르게 발전하고 있습니다."
  },
  {
    "id": 6,
    "jobRole": "Package & Test",
    "category": "Test 공정 및 측정 기술",
    "group": "other",
    "difficulty": "입문",
    "question": "번인(Burn-In) 테스트를 수행하는 목적은 무엇인가요?",
    "answer": "번인(Burn-In) 테스트는 반도체 제품에 고온, 전압 스트레스를 인위적으로 가하여 초기 불량품을 조기에 걸러내기 위한 공정입니다. 반도체 신뢰성의 욕조 곡선(Bathtub Curve)에서 나타나는 초기 고장(Early Failure) 구간의 불량을 시장 출하 전에 선별하는 것이 핵심 목적입니다. 초기 고장은 제조 공정 중 발생한 잠재적 결함, 예를 들어 산화막 결함, 금속 배선 불량, 접합부 미세 균열 등이 열·전기 스트레스로 인해 빠르게 현재화되는 현상입니다. 번인은 보통 125°C 전후의 고온 오븐에서 일정 시간(수십~수백 시간) 동안 인가 전압을 가하며 진행합니다. 번인을 통과한 제품은 초기 고장률이 크게 감소하여 안정적인 동작 수명 구간에서 사용됩니다. 차량용(Automotive) 또는 군사용 등 고신뢰성이 요구되는 제품에는 번인이 필수적으로 적용됩니다.",
    "keywords": [
      "Burn-In",
      "고온·고전압 Stress",
      "Early Failure",
      "Latent Defect",
      "신뢰성 Screening"
    ],
    "active": true,
    "estimatedAnswerMinutes": 2,
    "shortAnswer": "번인(Burn-In)은 고온·고전압 스트레스를 인위적으로 가해 초기 불량품을 조기에 선별하는 공정입니다. 욕조 곡선(Bathtub Curve)의 초기 고장(Early Failure) 구간 불량을 출하 전에 제거하는 것이 핵심 목적입니다. 산화막 결함, 배선 불량 등 잠재적 결함을 빠르게 현재화시키며, 차량용 등 고신뢰성 제품에는 필수적으로 적용됩니다."
  },
  {
    "id": 7,
    "jobRole": "Package & Test",
    "category": "신뢰성·품질·불량 분석",
    "group": "other",
    "difficulty": "입문",
    "question": "패키지 테스트 공정에서 외관 검사(Visual Inspection) 시 주로 확인하는 불량 유형에는 어떤 것들이 있나요?",
    "answer": "외관 검사(Visual Inspection)는 패키지 테스트 공정에서 전기적 검사와 함께 수행되는 중요한 품질 관리 단계로, 육안 또는 자동 광학 검사 장비(AOI)를 통해 패키지 외부의 물리적 불량을 확인합니다. 주요 불량 유형으로는 첫째, 크랙(Crack)으로 몰딩 수지나 기판에 발생한 균열입니다. 둘째, 마킹 불량(Marking Error)으로 제품명, 로트 번호 등이 잘못 인쇄되거나 누락된 경우입니다. 셋째, 더블(Double) 마킹처럼 중복 인쇄된 경우, 넷째, 미스오리엔테이션(Misorientation)으로 패키지 방향 표시가 잘못된 경우입니다. 다섯째, 이물질이나 오염(Contamination)이 표면에 부착된 경우도 있습니다. 솔더볼(Solder Ball) 패키지에서는 볼 누락, 볼 위치 불량, 브리징(Bridging) 등도 주요 검사 항목입니다. 외관 불량은 전기적 특성에 영향을 주거나 신뢰성 저하로 이어질 수 있어 반드시 걸러내야 합니다.",
    "keywords": [
      "Visual Inspection",
      "Crack",
      "Warpage",
      "Misorientation",
      "Bridging"
    ],
    "active": true,
    "estimatedAnswerMinutes": 2,
    "shortAnswer": "외관 검사(Visual Inspection)에서는 크랙(Crack), 마킹 불량(Marking Error), 중복 마킹(Double), 방향 표시 오류(Misorientation), 표면 오염(Contamination) 등을 확인합니다. 솔더볼(Solder Ball) 제품은 볼 누락, 위치 불량, 브리징(Bridging)도 검사합니다. 이러한 외관 불량은 신뢰성 저하로 이어질 수 있어 출하 전 반드시 선별해야 합니다."
  },
  {
    "id": 8,
    "jobRole": "Package & Test",
    "category": "Package 구조 및 설계",
    "group": "other",
    "difficulty": "입문",
    "question": "반도체 패키지란 무엇이며, 왜 필요한가요?",
    "answer": "반도체 패키지는 웨이퍼 공정을 통해 완성된 실리콘 다이(Die)를 외부 환경으로부터 보호하고, 회로 기판과 전기적으로 연결할 수 있도록 만든 구조물입니다. 순수한 실리콘 다이는 매우 얇고 취약하여 물리적 충격, 습기, 열, 정전기 등에 노출되면 쉽게 손상됩니다. 따라서 패키지는 첫째로 기계적 보호(Mechanical Protection) 기능을 제공합니다. 둘째로 다이의 미세한 패드(Pad)와 외부 시스템 기판의 배선을 연결하는 전기적 연결(Electrical Connection) 기능을 담당합니다. 셋째로 동작 중 발생하는 열을 외부로 방출하는 열 방출(Thermal Dissipation) 기능도 수행합니다. 패키지의 형태, 크기, 재료는 응용 분야와 요구 성능에 따라 다양하게 설계되며, 스마트폰, PC, 자동차, 서버 등 거의 모든 전자기기에서 핵심 부품으로 사용됩니다. 패키지 기술은 반도체 성능과 신뢰성을 결정짓는 중요한 요소입니다.",
    "keywords": [
      "Die 보호",
      "Electrical Connection",
      "Mechanical Protection",
      "Thermal Dissipation",
      "Package Form"
    ],
    "active": true,
    "estimatedAnswerMinutes": 2,
    "shortAnswer": "반도체 패키지는 실리콘 다이(Die)를 보호하고 외부 기판과 전기적으로 연결하는 구조물입니다. 물리적 충격·습기·열·정전기로부터 다이를 보호하는 기계적 보호, 다이 패드와 외부 배선을 잇는 전기적 연결, 동작 열을 방출하는 열 방출 기능을 제공합니다. 스마트폰부터 서버까지 모든 전자기기에 필수적인 핵심 부품입니다."
  },
  {
    "id": 9,
    "jobRole": "Package & Test",
    "category": "Package 구조 및 설계",
    "group": "other",
    "difficulty": "입문",
    "question": "반도체 패키지의 3가지 주요 역할(기능)을 설명해보세요.",
    "answer": "반도체 패키지의 주요 역할은 크게 전기적 연결, 기계적 보호, 열 방출 세 가지로 구분할 수 있습니다. 첫 번째, 전기적 연결(Electrical Connection)은 다이의 미세한 패드(Pad)와 외부 PCB 기판의 배선을 와이어 본딩(Wire Bonding), 플립 칩(Flip Chip), TAB 등의 방식으로 연결하는 기능입니다. 신호, 전원, 접지를 정확하게 전달하는 것이 핵심입니다. 두 번째, 기계적 보호(Mechanical Protection)는 실리콘 다이를 외부의 물리적 충격, 습기, 먼지, 화학 물질 등으로부터 보호하는 기능입니다. 주로 에폭시 몰딩 컴파운드(EMC)나 세라믹 패키지가 이 역할을 담당합니다. 세 번째, 열 방출(Thermal Dissipation)은 동작 중 발생하는 열을 패키지 외부로 효율적으로 방출하여 다이의 온도를 안전 범위 내로 유지하는 기능입니다. 방열 특성이 부족하면 성능 저하나 신뢰성 문제가 발생합니다.",
    "keywords": [
      "Electrical Connection",
      "Mechanical Protection",
      "Thermal Dissipation",
      "EMC",
      "외부 Interface"
    ],
    "active": true,
    "estimatedAnswerMinutes": 2,
    "shortAnswer": "패키지의 3가지 주요 역할은 전기적 연결(Electrical Connection), 기계적 보호(Mechanical Protection), 열 방출(Thermal Dissipation)입니다. 전기적 연결은 다이 패드와 기판 배선을 연결하고, 기계적 보호는 EMC 등으로 물리적·화학적 손상을 막으며, 열 방출은 동작 중 발생하는 열을 외부로 방출하여 신뢰성을 유지합니다."
  },
  {
    "id": 10,
    "jobRole": "Package & Test",
    "category": "Advanced Packaging 기술",
    "group": "other",
    "difficulty": "실전",
    "question": "반도체 패키지 개발 트렌드 6가지를 말해보세요.",
    "answer": "반도체 패키지 기술의 개발 트렌드는 여섯 가지 방향으로 요약할 수 있습니다. 첫째, Small Form Factor(소형화)로 웨어러블, 모바일 기기의 소형화 요구에 대응합니다. 둘째, High Speed(고속화)로 데이터 처리 속도 증가에 따른 신호 전송 속도 향상을 추구합니다. 셋째, High Reliability(고신뢰성)로 자동차, 산업용 등 가혹한 환경에서의 신뢰성 확보가 중요합니다. 넷째, Low Cost(저비용화)로 동일 성능을 더 낮은 비용으로 구현하는 방향입니다. 다섯째, Thermal Dissipation(방열 향상)으로 고성능 칩의 발열 문제를 해결하기 위한 패키지 구조 혁신이 필요합니다. 여섯째, Stacking(적층화)으로 여러 칩을 수직으로 쌓아 집적도와 대역폭을 높이는 기술입니다. 이 여섯 가지 트렌드는 서로 상충되는 경우도 있어, 응용 분야에 맞는 최적 균형점을 찾는 것이 패키지 설계의 핵심 과제입니다.",
    "keywords": [
      "Small Form Factor",
      "High Speed",
      "High Reliability",
      "Low Cost",
      "Chip Stacking"
    ],
    "active": true,
    "estimatedAnswerMinutes": 2,
    "shortAnswer": "패키지 개발 트렌드는 Small Form Factor(소형화), High Speed(고속화), High Reliability(고신뢰성), Low Cost(저비용화), Thermal Dissipation(방열 향상), Stacking(적층화) 6가지입니다. 소형·고속·고신뢰성·저비용·방열·적층화 요구를 동시에 만족시키는 것이 어렵기 때문에, 응용 분야에 맞는 최적 설계가 중요합니다."
  },
  {
    "id": 11,
    "jobRole": "Package & Test",
    "category": "P&T 개요 및 후공정 이해",
    "group": "other",
    "difficulty": "입문",
    "question": "IDM(Integrated Device Manufacturer), 팹리스(Fabless), OSAT(Outsourced Semiconductor Assembly and Test)의 차이를 설명해보세요.",
    "answer": "반도체 산업은 크게 세 가지 비즈니스 모델로 구분됩니다. IDM(Integrated Device Manufacturer)은 설계, 웨이퍼 제조, 패키지, 테스트까지 전 공정을 자체적으로 보유한 종합 반도체 기업입니다. 인텔(Intel), 삼성전자, SK하이닉스 등이 대표적입니다. 팹리스(Fabless)는 반도체 설계만 담당하고 제조는 외부 파운드리(Foundry)에 위탁하는 기업입니다. 엔비디아(Nvidia), 퀄컴(Qualcomm), AMD 등이 이에 해당합니다. 설계에 집중하여 투자 비용을 줄이고 빠른 제품 개발이 가능합니다. OSAT(Outsourced Semiconductor Assembly and Test)는 팹리스나 IDM으로부터 웨이퍼를 공급받아 패키지 조립과 테스트만 전문적으로 수행하는 기업입니다. ASE, Amkor, JCET 등이 대표적인 OSAT입니다. 면접에서는 이 세 모델의 역할 분담과 공급망 관계를 명확히 설명하는 것이 중요합니다.",
    "keywords": [
      "IDM",
      "Fabless",
      "OSAT",
      "Foundry",
      "Outsourcing"
    ],
    "active": true,
    "estimatedAnswerMinutes": 2,
    "shortAnswer": "IDM은 설계부터 제조·패키지·테스트까지 수직 계열화한 종합 반도체 기업(삼성전자, 인텔)입니다. 팹리스(Fabless)는 설계만 담당하고 제조는 파운드리에 위탁하는 기업(엔비디아, 퀄컴)입니다. OSAT는 팹리스·IDM에서 웨이퍼를 공급받아 패키지 조립과 테스트만 전문적으로 수행하는 기업(ASE, Amkor)입니다."
  },
  {
    "id": 12,
    "jobRole": "Package & Test",
    "category": "P&T 개요 및 후공정 이해",
    "group": "other",
    "difficulty": "입문",
    "question": "반도체 전공정(Front-End Process)과 후공정(Back-End Process)의 차이는 무엇인가요?",
    "answer": "반도체 전공정(Front-End Process)은 실리콘 웨이퍼 위에 트랜지스터, 배선 등 회로를 직접 형성하는 공정입니다. 포토리소그래피(Photolithography), 식각(Etching), 증착(Deposition), 이온 주입(Ion Implantation), CMP(Chemical Mechanical Planarization) 등 수십에서 수백 단계의 공정이 클린룸에서 진행됩니다. 나노미터 단위의 회로 패턴을 정밀하게 구현해야 하므로 고도의 기술력이 요구됩니다. 반면 후공정(Back-End Process)은 웨이퍼 제조 완료 후, 개별 다이(Die)를 분리하고 패키지로 조립한 뒤 전기적으로 검증하는 단계입니다. 패키지 공정과 테스트 공정으로 구성되며, 전공정 대비 클린룸 등급이 낮고 물리적·기계적 조립 작업이 많습니다. 두 공정은 상호 의존적이며, 전공정에서 결정된 다이 크기, 패드 배치가 후공정 패키지 설계에 직접 영향을 줍니다.",
    "keywords": [
      "Front-End Process",
      "Back-End Process",
      "Wafer Fabrication",
      "Package Assembly",
      "Electrical Test"
    ],
    "active": true,
    "estimatedAnswerMinutes": 2,
    "shortAnswer": "전공정(Front-End)은 웨이퍼 위에 포토리소그래피(Photolithography), 식각(Etching), 증착(Deposition) 등을 통해 회로를 형성하는 단계입니다. 후공정(Back-End)은 완성된 웨이퍼에서 다이를 분리하고 패키지로 조립·테스트하는 단계입니다. 전공정은 나노미터 수준의 정밀도가 요구되고, 후공정은 물리적 조립과 전기 검증에 초점을 맞춥니다."
  },
  {
    "id": 13,
    "jobRole": "Package & Test",
    "category": "Package 구조 및 설계",
    "group": "other",
    "difficulty": "입문",
    "question": "DIP(Dual In-line Package)란 무엇이며, 어떤 환경에서 주로 사용되나요?",
    "answer": "DIP(Dual In-line Package)는 패키지 양쪽에 리드(Lead)가 두 줄로 나란히 배치된 가장 전통적인 패키지 형태입니다. 리드가 Through-Hole 방식으로 PCB에 삽입되어 납땜으로 고정됩니다. 구조가 단순하고 수동 조립 및 납땜이 용이하여 개발 초기에 널리 사용되었습니다. 리드 수에 따라 8핀, 14핀, 16핀 등 다양한 제품이 있으며, 핀 간격(Pin Pitch)은 일반적으로 2.54mm(100mil)입니다. 장점은 PCB 기판에 견고하게 고정되어 기계적 강도가 우수하고 교체가 쉽다는 점입니다. 단점은 SMT(Surface Mount Technology) 방식 대비 부품 밀도가 낮고, 핀 수가 제한적이며 자동화에 불리합니다. 현재는 고집적 소비자 제품보다는 산업용, 교육용 프로토타이핑, 마이크로컨트롤러, 오실레이터, 메모리 등 일부 분야에서 여전히 사용됩니다. 역사적으로 초기 반도체 패키지 시장을 이끌었던 주요 형태입니다.",
    "keywords": [
      "DIP",
      "Through-Hole",
      "Lead Pin",
      "High Reliability",
      "Legacy Application"
    ],
    "active": true,
    "estimatedAnswerMinutes": 2,
    "shortAnswer": "DIP(Dual In-line Package)는 패키지 양쪽에 리드가 두 줄로 배치되어 PCB의 Through-Hole에 삽입·납땜되는 전통적인 패키지입니다. 구조가 단순하고 교체가 쉬운 장점이 있으나, 부품 밀도가 낮고 핀 수 확장이 어려워 현재는 산업용, 교육·프로토타이핑, 마이크로컨트롤러 등 일부 분야에서 사용됩니다."
  },
  {
    "id": 14,
    "jobRole": "Package & Test",
    "category": "Package 구조 및 설계",
    "group": "other",
    "difficulty": "입문",
    "question": "QFP(Quad Flat Package)의 특징과 주요 적용 분야를 설명해보세요.",
    "answer": "QFP(Quad Flat Package)는 패키지의 4면 모두에서 리드가 날개처럼 바깥으로 뻗어나오는 표면 실장형(SMT) 패키지입니다. DIP 대비 훨씬 많은 I/O 핀을 수용할 수 있어 고집적 IC에 적합합니다. 리드 수는 보통 44핀부터 304핀 이상까지 다양하며, 핀 피치(Pin Pitch)는 0.4mm~1.0mm 수준입니다. 박형 버전인 TQFP(Thin QFP)는 두께를 줄여 슬림한 제품에 사용됩니다. SMT 자동화 공정에 적합하여 대량 생산성이 우수하고, 리드가 외부로 노출되어 있어 납땜 검사가 쉽다는 장점이 있습니다. 그러나 리드가 가늘어 핀 수가 늘어날수록 피치가 좁아지면서 납땜 브리징(Bridging) 불량이 발생할 위험이 높아집니다. 주요 적용 분야는 마이크로컨트롤러(MCU), 디지털 신호 처리기(DSP), ASIC, FPGA 등입니다. 고집적·고핀수 요구에는 BGA 계열로 대체되는 추세이지만, 중간 집적도 제품에서는 여전히 광범위하게 사용됩니다.",
    "keywords": [
      "QFP",
      "Gull Wing Lead",
      "Surface Mount",
      "I/O 확장",
      "Consumer Device"
    ],
    "active": true,
    "estimatedAnswerMinutes": 2,
    "shortAnswer": "QFP(Quad Flat Package)는 패키지 4면 모두에 리드가 배치된 표면 실장형 패키지로, 많은 I/O 핀을 수용할 수 있어 MCU, DSP, ASIC 등에 널리 사용됩니다. 핀 피치(Pin Pitch)는 0.4~1.0mm이며, SMT 자동화 공정에 적합합니다. 핀 수가 많아질수록 피치가 좁아져 브리징(Bridging) 불량 위험이 증가하는 단점이 있습니다."
  },
  {
    "id": 15,
    "jobRole": "Package & Test",
    "category": "Package 구조 및 설계",
    "group": "other",
    "difficulty": "입문",
    "question": "BGA(Ball Grid Array)와 LGA(Land Grid Array)의 차이점은 무엇인가요?",
    "answer": "BGA(Ball Grid Array)와 LGA(Land Grid Array)는 모두 패키지 하단에 배열 형태의 접속 단자가 있는 고밀도 패키지이지만, 접속 방식에서 근본적인 차이가 있습니다. BGA는 패키지 하단에 구 형태의 솔더볼(Solder Ball)이 형성되어 있어, PCB 기판에 올려 리플로(Reflow) 공정을 통해 납땜합니다. 솔더볼이 패키지와 기판 사이의 간격(Standoff Height)을 자연스럽게 형성하여 열 응력 흡수에 유리합니다. 반면 LGA는 패키지 하단에 솔더볼 대신 평평한 금속 랜드(Land)만 있으며, 소켓(Socket)에 장착하여 접속하거나 별도의 솔더 페이스트(Solder Paste)를 통해 납땜합니다. LGA는 솔더볼이 없어 운반 중 볼 손상 위험이 없고, 소켓 방식에서는 교체가 용이합니다. CPU나 서버용 프로세서에서 LGA 소켓 방식이 많이 쓰이며, BGA는 모바일·가전 제품에 폭넓게 적용됩니다.",
    "keywords": [
      "BGA",
      "LGA",
      "Solder Ball",
      "Land Pad",
      "Board Connection"
    ],
    "active": true,
    "estimatedAnswerMinutes": 2,
    "shortAnswer": "BGA(Ball Grid Array)는 패키지 하단에 솔더볼(Solder Ball)이 형성되어 리플로(Reflow)로 기판에 납땜합니다. LGA(Land Grid Array)는 솔더볼 대신 평평한 랜드(Land)만 있으며 소켓이나 솔더 페이스트로 접속합니다. BGA는 모바일·가전에 광범위하게 사용되고, LGA는 CPU·서버 프로세서 소켓 방식에 주로 적용됩니다."
  },
  {
    "id": 16,
    "jobRole": "Package & Test",
    "category": "Package 구조 및 설계",
    "group": "other",
    "difficulty": "실전",
    "question": "WLCSP(Wafer Level Chip Scale Package)란 무엇이며, 일반 패키지와 어떻게 다른가요?",
    "answer": "WLCSP(Wafer Level Chip Scale Package)는 웨이퍼 상태에서 패키지 공정을 완료한 뒤 개별 칩으로 다이싱하는 방식입니다. 패키지 크기가 칩(Die) 크기와 동일하거나 매우 유사하여 초소형 패키지 구현이 가능합니다. 일반 패키지는 다이를 먼저 개별로 분리한 후 기판이나 리드프레임에 조립하는 과정이 필요하지만, WLCSP는 웨이퍼 단계에서 재배선층(RDL, Redistribution Layer)과 솔더볼(Solder Ball)을 형성하므로 공정이 단순화됩니다. 주요 장점은 초소형·초박형 구현, 짧은 신호 경로로 인한 전기적 성능 향상, 낮은 인덕턴스(Inductance), 그리고 웨이퍼 단위 병렬 처리에 따른 비용 효율성입니다. 단점은 칩 크기에 따라 I/O 수가 제한되고, 기판 없이 PCB에 직접 실장되어 열 응력에 취약하다는 점입니다. 스마트폰 카메라 모듈, PMIC, RF 칩 등 소형 모바일 부품에 주로 사용됩니다.",
    "keywords": [
      "WLCSP",
      "Wafer Level Package",
      "Chip Scale",
      "Batch Process",
      "Miniaturization"
    ],
    "active": true,
    "estimatedAnswerMinutes": 2,
    "shortAnswer": "WLCSP(Wafer Level Chip Scale Package)는 웨이퍼 상태에서 재배선층(RDL)과 솔더볼(Solder Ball)을 형성한 뒤 다이싱하는 방식으로, 패키지 크기가 칩 크기와 동일합니다. 초소형·초박형 구현과 짧은 신호 경로가 장점이나, I/O 수 제한과 열 응력 취약성이 단점입니다. 스마트폰 PMIC, RF 칩 등에 널리 사용됩니다."
  },
  {
    "id": 17,
    "jobRole": "Package & Test",
    "category": "Advanced Packaging 기술",
    "group": "other",
    "difficulty": "실전",
    "question": "SiP(System in Package)란 무엇이며, SoC(System on Chip)와 어떻게 다른가요?",
    "answer": "SiP(System in Package)는 여러 개의 다이(Die)나 부품을 하나의 패키지 안에 집적하여 완전한 기능 시스템을 구현하는 패키지 기술입니다. 서로 다른 공정 노드로 제조된 디지털 칩, 아날로그 칩, 메모리, 수동 부품 등을 하나의 패키지에 통합할 수 있습니다. 반면 SoC(System on Chip)는 하나의 실리콘 다이 위에 CPU, GPU, 메모리 인터페이스, 아날로그 회로 등 여러 기능 블록을 집적하는 방식입니다. SiP의 장점은 이종 공정 기술을 자유롭게 조합할 수 있어 설계 유연성이 높고, 각 칩의 최적 공정 노드를 선택할 수 있습니다. SoC는 단일 다이이므로 신호 경로가 짧고 전력 효율이 우수하지만, 설계 복잡도가 높고 모든 기능을 동일 공정으로 구현해야 하는 제약이 있습니다. 스마트워치, TWS 이어폰, IoT 기기 등 소형 고기능 제품에서 SiP가 각광받고 있습니다.",
    "keywords": [
      "SiP",
      "SoC",
      "Multi-Die Integration",
      "Passive Component",
      "System Integration"
    ],
    "active": true,
    "estimatedAnswerMinutes": 2,
    "shortAnswer": "SiP(System in Package)는 서로 다른 기술로 만든 여러 칩과 부품을 하나의 패키지에 통합하는 기술입니다. SoC(System on Chip)는 하나의 다이 위에 모든 기능을 집적하는 방식입니다. SiP는 이종 공정 조합이 가능해 설계 유연성이 높고, SoC는 단일 다이로 신호 경로가 짧아 전력 효율이 우수합니다."
  },
  {
    "id": 18,
    "jobRole": "Package & Test",
    "category": "Package 구조 및 설계",
    "group": "other",
    "difficulty": "실전",
    "question": "리드프레임(Lead Frame) 기반 패키지와 서브스트레이트(Substrate) 기반 패키지의 차이점을 설명해보세요.",
    "answer": "리드프레임(Lead Frame) 기반 패키지는 금속(Cu 합금 등) 박판을 스탬핑 또는 에칭으로 가공한 리드프레임 위에 다이를 탑재하고 와이어 본딩(Wire Bonding)으로 연결하는 방식입니다. DIP, QFP, TSOP, SOJ 등이 대표적이며, 구조가 단순하고 저비용으로 양산이 용이합니다. 그러나 핀 수가 증가할수록 리드 피치가 좁아져 한계가 있으며, 전기적 성능도 서브스트레이트 방식 대비 낮습니다. 서브스트레이트(Substrate) 기반 패키지는 다층 유기 기판 위에 다이를 탑재하고, 솔더볼(Solder Ball)을 통해 PCB와 연결하는 방식입니다. BGA, CSP, Flip Chip BGA 등이 해당합니다. 다층 배선으로 더 많은 I/O를 수용할 수 있고, 신호 무결성(Signal Integrity)이 우수하며 고속·고집적 제품에 적합합니다. 비용은 높지만 고성능이 요구되는 AP, GPU, 서버 CPU 등에 폭넓게 사용됩니다.",
    "keywords": [
      "Lead Frame",
      "Substrate",
      "Routing Density",
      "Cost",
      "High I/O"
    ],
    "active": true,
    "estimatedAnswerMinutes": 2,
    "shortAnswer": "리드프레임(Lead Frame) 기반은 금속 박판을 가공한 리드프레임 위에 다이를 탑재하는 방식으로, 구조가 단순하고 저비용입니다(DIP, QFP). 서브스트레이트(Substrate) 기반은 다층 유기 기판 위에 다이를 탑재하고 솔더볼(Solder Ball)로 PCB에 연결하는 방식으로, I/O가 많고 신호 무결성이 우수합니다(BGA, Flip Chip BGA)."
  },
  {
    "id": 19,
    "jobRole": "Package & Test",
    "category": "Package 구조 및 설계",
    "group": "other",
    "difficulty": "실전",
    "question": "패키지 설계에서 Design Rule이란 무엇이며, 왜 중요한가요?",
    "answer": "Design Rule은 반도체 패키지를 설계할 때 반드시 지켜야 하는 최소 치수 규격의 집합입니다. 제조 공정의 한계와 신뢰성 요구를 반영하여 정의되며, 이를 어길 경우 공정 불량이나 신뢰성 저하가 발생합니다. 주요 항목으로는 라인 앤드 스페이스(Line & Space), 솔더 패드 간격(Solder Pad Space), 볼 피치(Ball Pitch), 솔더 레지스트 오픈 크기(Solder Resist Open Size) 등이 있습니다. 예를 들어 솔더볼 간격이 너무 좁으면 리플로(Reflow) 공정에서 볼끼리 붙는 브리징(Bridging) 불량이 발생합니다. 서브스트레이트(Substrate) 배선에서 라인 앤드 스페이스가 너무 좁으면 단락(Short) 위험이 증가합니다. Design Rule은 패키지 제조사마다 약간씩 다르며, 기술 발전에 따라 지속적으로 미세화됩니다. 설계 단계에서 이를 철저히 검토해야 제조 불량을 최소화하고 안정적인 수율을 확보할 수 있습니다.",
    "keywords": [
      "Design Rule",
      "Package Layout",
      "Clearance",
      "Manufacturability",
      "Reliability"
    ],
    "active": true,
    "estimatedAnswerMinutes": 2,
    "shortAnswer": "Design Rule은 패키지 설계 시 반드시 지켜야 할 최소 치수 규격으로, 라인 앤드 스페이스(Line & Space), 볼 피치(Ball Pitch), 솔더 레지스트 오픈(Solder Resist Open) 등이 포함됩니다. 이를 어기면 브리징(Bridging), 단락(Short) 등 공정 불량이 발생합니다. 설계 단계에서 철저히 검토해야 수율과 신뢰성을 확보할 수 있습니다."
  },
  {
    "id": 20,
    "jobRole": "Package & Test",
    "category": "Package 구조 및 설계",
    "group": "other",
    "difficulty": "입문",
    "question": "열 저항(Thermal Resistance)이란 무엇이며, 단위는 무엇인가요?",
    "answer": "열 저항(Thermal Resistance)은 반도체 패키지에서 열이 이동할 때의 저항 정도를 나타내는 지표로, 전기 저항과 유사한 개념입니다. 단위는 °C/W(도씨 퍼 와트)이며, 특정 전력이 소비될 때 두 지점 간의 온도 차이를 나타냅니다. 즉, 열 저항 값이 클수록 같은 전력 조건에서 온도 차이가 크게 발생하여 방열이 어렵다는 것을 의미합니다. 패키지 설계에서 주요 열 저항 지표로는 θja(Junction-to-Ambient), θjc(Junction-to-Case), θjb(Junction-to-Board)가 있습니다. 이 값들은 패키지의 방열 성능을 평가하고, 냉각 시스템(히트싱크, 열전도 패드 등) 설계에 활용됩니다. 고성능 칩일수록 발열량이 크므로 열 저항을 최소화하는 패키지 구조 선택이 중요합니다. 열 저항을 낮추기 위해 열 전도성이 높은 재료, 방열 패드(Thermal Pad), 히트 스프레더(Heat Spreader) 등을 활용합니다.",
    "keywords": [
      "Thermal Resistance",
      "Junction Temperature",
      "Heat Dissipation",
      "°C/W",
      "Package Design"
    ],
    "active": true,
    "estimatedAnswerMinutes": 2,
    "shortAnswer": "열 저항(Thermal Resistance)은 열이 이동할 때의 저항을 나타내며, 단위는 °C/W입니다. 값이 클수록 방열이 어렵습니다. 주요 지표로 θja(Junction-to-Ambient), θjc(Junction-to-Case), θjb(Junction-to-Board)가 있으며, 패키지 방열 성능 평가와 냉각 시스템 설계에 활용됩니다. 고성능 칩일수록 열 저항 최소화가 중요합니다."
  },
  {
    "id": 21,
    "jobRole": "Package & Test",
    "category": "Package 구조 및 설계",
    "group": "other",
    "difficulty": "실전",
    "question": "θja(Junction-to-Ambient Thermal Resistance)가 의미하는 바를 설명해보세요.",
    "answer": "θja(Junction-to-Ambient Thermal Resistance)는 반도체 다이(Die)의 접합부(Junction)에서 주변 공기(Ambient) 사이의 열 저항을 나타내는 지표입니다. 단위는 °C/W이며, 주어진 전력 소비량에서 접합부 온도가 주변 온도 대비 얼마나 높아지는지를 수치화합니다. 수식으로 표현하면 Tj = Ta + (θja × P)이며, 여기서 Tj는 접합부 온도, Ta는 주변 온도, P는 소비 전력입니다. θja 값이 작을수록 방열 성능이 우수한 패키지입니다. 이 값은 패키지 재료, 구조, 다이 크기, 방열 경로 등에 의해 결정됩니다. 열 해석에서 θja가 중요한 이유는 접합부 최대 허용 온도(Tjmax)를 초과하지 않도록 패키지 사용 조건을 결정하는 데 사용되기 때문입니다. 또한 냉각 시스템 설계, 히트싱크 규격 산정에도 기초 데이터로 활용됩니다.",
    "keywords": [
      "θJA",
      "Junction",
      "Ambient",
      "Heat Path",
      "Thermal Budget"
    ],
    "active": true,
    "estimatedAnswerMinutes": 2,
    "shortAnswer": "θja(Junction-to-Ambient Thermal Resistance)는 다이 접합부(Junction)에서 주변 공기(Ambient)까지의 열 저항으로, 단위는 °C/W입니다. Tj = Ta + (θja × P) 식으로 접합부 온도를 계산하며, 값이 작을수록 방열 성능이 우수합니다. 접합부 최대 허용 온도(Tjmax) 초과 방지와 냉각 시스템 설계의 기초 데이터로 활용됩니다."
  },
  {
    "id": 22,
    "jobRole": "Package & Test",
    "category": "Package 공정 및 재료",
    "group": "other",
    "difficulty": "입문",
    "question": "컨벤셔널(Conventional) 패키지의 기본 공정 순서를 간략히 설명해보세요.",
    "answer": "컨벤셔널(Conventional) 패키지 공정은 리드프레임(Lead Frame) 또는 서브스트레이트(Substrate)를 기반으로 하는 전통적인 패키지 조립 공정입니다. 기본 순서는 다음과 같습니다. 먼저 웨이퍼 다이싱(Wafer Dicing)으로 웨이퍼에서 개별 다이를 분리합니다. 다음으로 다이 어태치(Die Attach)를 통해 분리된 다이를 리드프레임이나 서브스트레이트에 접착합니다. 이후 와이어 본딩(Wire Bonding) 또는 플립 칩(Flip Chip) 방식으로 다이의 패드와 기판 배선을 전기적으로 연결합니다. 연결이 완료되면 EMC(Epoxy Molding Compound)를 이용한 몰딩(Molding) 공정으로 다이와 연결부를 보호합니다. 이후 솔더볼(Solder Ball) 부착, 마킹(Marking), 개별 단품 분리(Singulation) 과정을 거칩니다. 마지막으로 웨이퍼 테스트와 패키지 테스트를 통한 전기적 검증과 외관 검사(Visual Inspection)로 공정이 마무리됩니다.",
    "keywords": [
      "Wafer Dicing",
      "Die Attach",
      "Wire Bonding",
      "Molding",
      "Ball Mounting"
    ],
    "active": true,
    "estimatedAnswerMinutes": 2,
    "shortAnswer": "컨벤셔널 패키지 공정 순서는 웨이퍼 다이싱(Dicing) → 다이 어태치(Die Attach) → 와이어 본딩(Wire Bonding) 또는 플립 칩(Flip Chip) → 몰딩(Molding) → 솔더볼 마운팅(Ball Mounting) → 마킹(Marking) → 단품 분리(Singulation) → 테스트 및 외관 검사입니다. 각 단계에서 품질 관리가 최종 수율에 직결됩니다."
  },
  {
    "id": 23,
    "jobRole": "Package & Test",
    "category": "Package 공정 및 재료",
    "group": "other",
    "difficulty": "입문",
    "question": "웨이퍼 다이싱(Dicing)이란 무엇이며, 왜 필요한가요?",
    "answer": "웨이퍼 다이싱(Wafer Dicing)은 웨이퍼 위에 형성된 수많은 다이(Die)를 스크라이브 라인(Scribe Line)을 따라 개별로 분리하는 공정입니다. 이 공정이 필요한 이유는 웨이퍼 상의 각 다이를 독립된 칩으로 만들어 패키지 조립에 활용하기 위해서입니다. 주요 방법으로는 블레이드 다이싱(Blade Dicing)과 스텔스 레이저 다이싱(Stealth Laser Dicing)이 있습니다. 블레이드 다이싱은 다이아몬드 코팅된 회전 블레이드로 웨이퍼를 직접 절삭하는 방식으로, 범용성이 높지만 기계적 스트레스와 치핑(Chipping) 발생 위험이 있습니다. 스텔스 레이저 다이싱은 레이저를 웨이퍼 내부에 집속하여 개질층을 형성한 후 확장 테이프(Expanding Tape)로 분리하는 방식으로, 치핑이 적고 다이 강도를 높게 유지할 수 있습니다. 다이 크기와 두께, 웨이퍼 재질에 따라 적합한 다이싱 방법을 선택합니다.",
    "keywords": [
      "Wafer Dicing",
      "Die Singulation",
      "Saw Street",
      "Chipping",
      "Yield Loss"
    ],
    "active": true,
    "estimatedAnswerMinutes": 2,
    "shortAnswer": "웨이퍼 다이싱(Wafer Dicing)은 웨이퍼 위의 다이(Die)를 스크라이브 라인을 따라 개별로 분리하는 공정입니다. 블레이드 다이싱(Blade Dicing)은 회전 블레이드로 직접 절삭하며 범용성이 높고, 스텔스 레이저 다이싱(Stealth Laser Dicing)은 레이저로 내부 개질층을 형성한 뒤 분리하여 치핑이 적습니다. 다이 크기와 두께에 맞는 방법을 선택합니다."
  },
  {
    "id": 24,
    "jobRole": "Package & Test",
    "category": "Package 공정 및 재료",
    "group": "other",
    "difficulty": "입문",
    "question": "다이 어태치(Die Attach)란 무엇이며, 어떤 재료가 사용되나요?",
    "answer": "다이 어태치(Die Attach)는 다이싱으로 분리된 개별 다이(Die)를 리드프레임(Lead Frame) 또는 서브스트레이트(Substrate)에 물리적으로 고정하는 공정입니다. 이 공정은 기계적 고정뿐만 아니라 전기적 접지 연결 및 열 방출 경로 형성의 역할도 합니다. 사용되는 주요 재료로는 첫째, 에폭시 계열 다이 어태치 필름(DAF, Die Attach Film) 또는 페이스트(Paste)가 있으며, 절연성 또는 전도성 종류가 있습니다. 둘째, 은(Ag) 함유 도전성 에폭시는 전기적 접지 연결이 필요한 경우에 사용됩니다. 셋째, 솔더(Solder)는 고온 안정성이 필요한 차량용이나 고신뢰성 제품에 적용됩니다. 플립 칩(Flip Chip) 패키지에서는 별도의 다이 어태치 공정 없이 솔더 범프(Solder Bump)를 통해 기판에 직접 접합합니다. 다이 어태치 재료의 열 전도성과 접착 강도는 패키지 신뢰성에 중요한 영향을 미칩니다.",
    "keywords": [
      "Die Attach",
      "Epoxy",
      "Solder Paste",
      "DAF",
      "Thermal Conductivity"
    ],
    "active": true,
    "estimatedAnswerMinutes": 2,
    "shortAnswer": "다이 어태치(Die Attach)는 분리된 다이(Die)를 리드프레임이나 서브스트레이트(Substrate)에 고정하는 공정입니다. 에폭시 다이 어태치 필름(DAF), 도전성 Ag 에폭시 페이스트, 솔더(Solder) 등이 사용됩니다. 기계적 고정, 전기적 접지, 열 방출 경로 역할을 하며, 재료의 열 전도성과 접착 강도가 신뢰성에 직접 영향을 미칩니다."
  },
  {
    "id": 25,
    "jobRole": "Package & Test",
    "category": "Package 공정 및 재료",
    "group": "other",
    "difficulty": "입문",
    "question": "와이어 본딩(Wire Bonding)이란 무엇이며, 어떤 재료가 주로 사용되나요?",
    "answer": "와이어 본딩(Wire Bonding)은 다이(Die)의 패드(Pad)와 리드프레임(Lead Frame) 또는 서브스트레이트(Substrate)의 배선을 가는 금속 와이어로 전기적으로 연결하는 공정입니다. 가장 널리 사용되는 인터커넥션(Interconnection) 방식으로, 볼 본딩(Ball Bonding)과 웨지 본딩(Wedge Bonding) 두 가지 방식이 있습니다. 볼 본딩은 와이어 끝에 FAB(Free Air Ball)을 형성하고 다이 패드에 열압착(Thermocompression)으로 1차 본딩 후 기판 측에 2차 본딩(Stitching)을 수행합니다. 주로 사용되는 와이어 재료는 세 가지입니다. 금(Au) 와이어는 내산화성이 우수하고 본딩 품질이 안정적이지만 비용이 높습니다. 구리(Cu) 와이어는 Au 대비 저비용이며 전도성이 우수하지만 산화 방지를 위한 N2/H2 가스 분위기 제어가 필요합니다. 은합금(Ag) 와이어는 Au와 Cu의 장점을 절충한 재료입니다.",
    "keywords": [
      "Wire Bonding",
      "Au Wire",
      "Cu Wire",
      "Ball Bonding",
      "Stitch Bonding"
    ],
    "active": true,
    "estimatedAnswerMinutes": 2,
    "shortAnswer": "와이어 본딩(Wire Bonding)은 다이 패드(Pad)와 기판 배선을 금속 와이어로 연결하는 인터커넥션 공정입니다. 주요 재료는 내산화성이 우수한 Au 와이어, 저비용·고전도성의 Cu 와이어, 절충형인 Ag 합금 와이어입니다. 볼 본딩(Ball Bonding) 방식이 주로 사용되며, FAB(Free Air Ball) 형성 후 다이 패드에 1차 본딩, 기판에 2차 본딩 순으로 진행됩니다."
  },
  {
    "id": 26,
    "jobRole": "Package & Test",
    "category": "Package 공정 및 재료",
    "group": "other",
    "difficulty": "입문",
    "question": "EMC(Epoxy Molding Compound)를 이용한 몰딩(Molding) 공정의 목적은 무엇인가요?",
    "answer": "EMC(Epoxy Molding Compound)를 이용한 몰딩(Molding) 공정은 다이(Die), 와이어 본딩(Wire Bonding) 등 내부 구조물을 에폭시 수지로 봉지(封止)하여 외부 환경으로부터 보호하는 공정입니다. 몰딩의 주요 목적은 크게 세 가지입니다. 첫째, 기계적 보호(Mechanical Protection)로 물리적 충격, 진동으로부터 다이와 와이어를 보호합니다. 둘째, 환경적 보호(Environmental Protection)로 습기, 먼지, 화학 물질로부터 칩을 차단합니다. 셋째, 전기적 절연(Electrical Insulation)으로 다이 주변의 도체 간 절연을 확보합니다. EMC는 에폭시 수지(Epoxy Resin), 경화제(Hardener), 실리카 필러(Silica Filler), 이형제(Release Agent), 플레임 리타던트(Flame Retardant) 등으로 구성됩니다. 몰딩 방법으로는 트랜스퍼 몰딩(Transfer Molding)이 가장 일반적이며, 웨이퍼 레벨 제품에는 압축 몰딩(Compression Molding)이 적용됩니다.",
    "keywords": [
      "EMC",
      "Molding",
      "Encapsulation",
      "Moisture Protection",
      "Mechanical Protection"
    ],
    "active": true,
    "estimatedAnswerMinutes": 2,
    "shortAnswer": "EMC(Epoxy Molding Compound) 몰딩은 다이와 와이어 본딩(Wire Bonding) 등 내부 구조를 에폭시로 봉지하여 보호하는 공정입니다. 기계적 충격 보호, 습기·먼지 차단, 전기적 절연이 주요 목적입니다. 트랜스퍼 몰딩(Transfer Molding)이 일반적이며, EMC는 에폭시 수지, 실리카 필러(Silica Filler), 경화제 등으로 구성됩니다."
  },
  {
    "id": 27,
    "jobRole": "Package & Test",
    "category": "Package 공정 및 재료",
    "group": "other",
    "difficulty": "입문",
    "question": "볼 마운팅(Ball Mounting) 공정이란 무엇인지 설명해보세요.",
    "answer": "볼 마운팅(Ball Mounting)은 BGA(Ball Grid Array) 계열 패키지에서 서브스트레이트(Substrate) 하단의 솔더 패드(Solder Pad)에 솔더볼(Solder Ball)을 부착하는 공정입니다. 이 솔더볼은 완성된 패키지를 PCB 기판에 실장할 때 전기적 연결과 기계적 고정을 동시에 담당합니다. 공정 순서는 먼저 서브스트레이트 하단의 각 패드에 솔더 플럭스(Solder Flux)를 도포합니다. 다음으로 볼 배치(Ball Placement) 장비를 이용해 솔더볼을 정확한 위치에 올립니다. 이후 리플로(Reflow) 오븐에서 열처리하여 솔더볼을 패드에 용융 접합시킵니다. 주요 품질 관리 항목으로는 볼 누락(Missing Ball), 볼 위치 불량(Misalignment), 볼 크기 균일성 등이 있습니다. 솔더볼 재료는 납프리(Lead-Free) SAC(SnAgCu) 합금이 주로 사용됩니다. 볼 피치(Ball Pitch)는 제품 I/O 수와 패키지 크기에 따라 결정됩니다.",
    "keywords": [
      "Ball Mounting",
      "Solder Ball",
      "BGA",
      "Reflow",
      "Board Mount"
    ],
    "active": true,
    "estimatedAnswerMinutes": 2,
    "shortAnswer": "볼 마운팅(Ball Mounting)은 BGA 패키지 서브스트레이트(Substrate) 하단 솔더 패드에 솔더볼(Solder Ball)을 부착하는 공정입니다. 플럭스(Flux) 도포 → 볼 배치 → 리플로(Reflow) 순으로 진행됩니다. 납프리 SAC(SnAgCu) 합금볼이 주로 사용되며, 볼 누락·위치 불량·크기 균일성이 주요 품질 관리 항목입니다."
  },
  {
    "id": 28,
    "jobRole": "Package & Test",
    "category": "Package 공정 및 재료",
    "group": "other",
    "difficulty": "입문",
    "question": "리드프레임(Lead Frame)에 사용되는 주요 재료와 그 이유를 설명해보세요.",
    "answer": "리드프레임(Lead Frame)은 반도체 패키지에서 다이(Die)를 탑재하는 다이 패드(Die Pad)와 외부 전기 연결을 위한 리드(Lead)로 구성된 금속 구조물입니다. 주로 사용되는 재료는 구리(Cu) 합금과 철-니켈(Fe-Ni) 합금입니다. Cu 합금은 전기 전도성과 열 전도성이 우수하여 현재 가장 널리 사용됩니다. 고순도 Cu에 소량의 Sn, Ag 등을 첨가하여 강도를 보완하며, 표면에는 Ag 또는 Pd/Ni/Au 도금을 하여 와이어 본딩(Wire Bonding) 품질과 내식성을 향상시킵니다. Fe-Ni 합금(대표적으로 42 Alloy)은 열팽창계수(CTE)가 실리콘 다이와 유사하여 열 응력 완화에 유리하지만, 전도성이 Cu 합금보다 낮고 가공성이 떨어집니다. 리드프레임 재료는 전기 전도성, 열 전도성, 기계적 강도, 가공성, CTE, 도금 친화성 등을 종합적으로 고려하여 선정합니다.",
    "keywords": [
      "Lead Frame",
      "Cu Alloy",
      "Fe-Ni Alloy",
      "Thermal Conductivity",
      "Plating"
    ],
    "active": true,
    "estimatedAnswerMinutes": 2,
    "shortAnswer": "리드프레임(Lead Frame)의 주요 재료는 Cu 합금과 Fe-Ni 합금입니다. Cu 합금은 전기·열 전도성이 우수하여 가장 널리 사용되며, Ag 또는 Pd/Ni/Au 도금으로 와이어 본딩(Wire Bonding) 품질을 향상시킵니다. Fe-Ni 합금(42 Alloy)은 실리콘과 열팽창계수(CTE)가 유사해 열 응력 완화에 유리하지만, 전도성이 낮습니다."
  },
  {
    "id": 29,
    "jobRole": "Package & Test",
    "category": "Package 공정 및 재료",
    "group": "other",
    "difficulty": "입문",
    "question": "솔더(Solder)란 무엇이며, 반도체 패키지에서 어떤 역할을 하나요?",
    "answer": "솔더(Solder)는 낮은 녹는점을 가진 금속 합금으로, 반도체 패키지에서 전기적 연결과 기계적 고정을 동시에 제공하는 핵심 접합 재료입니다. 패키지에서 솔더의 주요 역할은 크게 세 가지입니다. 첫째, BGA 패키지의 솔더볼(Solder Ball)로 패키지와 PCB 기판을 전기적으로 연결합니다. 둘째, 플립 칩(Flip Chip) 패키지에서 다이와 서브스트레이트(Substrate) 사이의 범프(Bump)로 사용됩니다. 셋째, 패키지 내부에서 다이 어태치(Die Attach) 재료로 고온 신뢰성이 필요한 일부 제품에 적용됩니다. 과거에는 Sn-Pb(주석-납) 합금이 주로 사용되었으나, 유해 물질 규제(RoHS 등)로 인해 현재는 납프리(Lead-Free) SAC(SnAgCu) 계열 합금이 표준입니다. 솔더의 주요 특성으로는 녹는점, 젖음성(Wettability), 기계적 강도, 크리프 특성 등이 있으며, 응용 분야에 따라 합금 조성을 최적화합니다.",
    "keywords": [
      "Solder",
      "Electrical Connection",
      "Mechanical Bonding",
      "Reflow",
      "Lead-Free"
    ],
    "active": true,
    "estimatedAnswerMinutes": 2,
    "shortAnswer": "솔더(Solder)는 낮은 녹는점의 금속 합금으로, 패키지에서 BGA 솔더볼(Solder Ball)로 PCB와 전기적으로 연결하고, 플립 칩(Flip Chip) 범프(Bump)로 다이와 기판을 접합합니다. 현재는 납프리(Lead-Free) SAC(SnAgCu) 합금이 표준이며, 녹는점, 젖음성(Wettability), 기계적 강도 등이 주요 특성입니다."
  },
  {
    "id": 30,
    "jobRole": "Package & Test",
    "category": "Package 공정 및 재료",
    "group": "other",
    "difficulty": "실전",
    "question": "언더필(Underfill)이란 무엇이며, 왜 사용하나요?",
    "answer": "언더필(Underfill)은 플립 칩(Flip Chip) 패키지나 BGA에서 다이(Die)와 서브스트레이트(Substrate) 사이의 공간을 채우는 에폭시 계열 수지입니다. 언더필을 사용하는 주요 이유는 다이와 기판의 열팽창계수(CTE) 차이로 인한 열 응력(Thermal Stress)을 분산시켜 솔더 접합부(Solder Joint)의 피로 파괴(Fatigue Failure)를 방지하기 위해서입니다. 열사이클 반복 시 CTE 불일치로 솔더 범프에 집중되는 응력을 언더필이 고르게 분산시켜 접합부 수명을 크게 연장합니다. 또한 습기, 이온 오염 등으로부터 솔더 접합부를 보호하는 환경적 보호 기능도 합니다. 언더필의 종류로는 플립 칩 조립 후 모세관 현상으로 주입하는 CUF(Capillary Under Fill), 몰딩과 동시에 충진하는 MUF(Molded Under Fill), 사전 부착형 NCF(Non-Conductive Film) 등이 있습니다. CTE, 점도, 경화 조건이 주요 재료 선정 기준입니다.",
    "keywords": [
      "Underfill",
      "Flip Chip",
      "CTE Mismatch",
      "Stress Relief",
      "Solder Bump"
    ],
    "active": true,
    "estimatedAnswerMinutes": 2,
    "shortAnswer": "언더필(Underfill)은 다이와 기판 사이를 채우는 에폭시 수지로, 열팽창계수(CTE) 차이로 인한 열 응력을 분산시켜 솔더 접합부(Solder Joint)의 수명을 연장합니다. 종류는 모세관 주입 방식의 CUF(Capillary Under Fill), 몰딩과 동시 충진의 MUF(Molded Under Fill), 사전 부착형 NCF(Non-Conductive Film)가 있습니다."
  },
  {
    "id": 31,
    "jobRole": "Package & Test",
    "category": "신뢰성·품질·불량 분석",
    "group": "other",
    "difficulty": "입문",
    "question": "JEDEC이란 무엇이며, 반도체 패키지 신뢰성과 어떤 관련이 있나요?",
    "answer": "JEDEC(Joint Electron Device Engineering Council)은 반도체 산업의 표준화를 담당하는 국제 민간 표준 기구입니다. 주요 반도체 제조사, OSAT, 재료 업체 등이 회원으로 참여하여 공동으로 기술 표준을 제정합니다. 패키지 신뢰성 분야에서 JEDEC은 신뢰성 시험 방법, 조건, 판정 기준 등을 규정한 표준을 발행합니다. 대표적인 JEDEC 신뢰성 관련 표준으로는 JESD22 시리즈(신뢰성 시험 방법), JESD47(신뢰성 프로그램 요구사항), MSL(Moisture Sensitivity Level) 관련 J-STD-020, 그리고 DRAM 인터페이스 및 신뢰성 표준이 있습니다. JEDEC 표준에 따라 신뢰성 시험을 수행하고 데이터를 공유함으로써 고객사는 공급사의 제품 신뢰성을 객관적으로 평가할 수 있습니다. 반도체 패키지 엔지니어는 JEDEC 표준에 대한 이해를 바탕으로 신뢰성 시험을 계획하고 결과를 분석할 수 있어야 합니다.",
    "keywords": [
      "JEDEC",
      "Standardization",
      "Reliability Test",
      "Qualification",
      "Industry Standard"
    ],
    "active": true,
    "estimatedAnswerMinutes": 2,
    "shortAnswer": "JEDEC(Joint Electron Device Engineering Council)은 반도체 산업의 국제 표준 기구로, 신뢰성 시험 방법·조건·판정 기준을 제정합니다. 주요 표준으로 JESD22(신뢰성 시험), J-STD-020(MSL) 등이 있습니다. JEDEC 표준에 따라 시험을 수행하면 고객사가 공급사 제품의 신뢰성을 객관적으로 평가할 수 있습니다."
  },
  {
    "id": 32,
    "jobRole": "Package & Test",
    "category": "신뢰성·품질·불량 분석",
    "group": "other",
    "difficulty": "입문",
    "question": "MSL(Moisture Sensitivity Level)이란 무엇이며, 왜 관리가 필요한가요?",
    "answer": "MSL(Moisture Sensitivity Level)은 반도체 패키지가 흡습(수분 흡수)에 얼마나 민감한지를 나타내는 등급입니다. JEDEC 표준 J-STD-020에 따라 Level 1부터 Level 6까지 분류되며, 숫자가 낮을수록 수분에 덜 민감하고 개봉 후 관리 기간이 깁니다. MSL 관리가 중요한 이유는 패키지 내부에 수분이 흡수된 상태에서 SMT 리플로(Reflow) 공정의 고온을 받으면, 급격히 기화된 수분이 패키지 내부 압력을 높여 크랙(Crack)이나 층간 박리(Delamination)를 유발하는 '팝콘(Popcorn)' 현상이 발생하기 때문입니다. 이를 방지하기 위해 패키지 개봉 후에는 정해진 온습도 조건에서 제한된 시간 내에 실장해야 하며, 조건 초과 시에는 베이킹(Baking) 공정으로 수분을 제거해야 합니다. MSL 등급은 패키지 재료, 구조, 두께에 따라 달라집니다.",
    "keywords": [
      "MSL",
      "Moisture Absorption",
      "Reflow",
      "Popcorn Effect",
      "Dry Pack"
    ],
    "active": true,
    "estimatedAnswerMinutes": 2,
    "shortAnswer": "MSL(Moisture Sensitivity Level)은 패키지의 흡습 민감도 등급으로, J-STD-020 기준 Level 1~6으로 분류됩니다. 흡습된 패키지가 리플로(Reflow) 고온에 노출되면 수분이 급격히 기화하여 크랙(Crack)·박리(Delamination)를 유발하는 팝콘 현상이 발생합니다. 이를 방지하기 위해 개봉 후 규정된 시간 내 실장하거나 베이킹(Baking)으로 수분을 제거해야 합니다."
  },
  {
    "id": 33,
    "jobRole": "Package & Test",
    "category": "신뢰성·품질·불량 분석",
    "group": "other",
    "difficulty": "입문",
    "question": "신뢰성 시험(Reliability Test)을 수행하는 이유와 목적을 설명해보세요.",
    "answer": "신뢰성 시험(Reliability Test)은 반도체 패키지 제품이 실제 사용 환경에서 설계 수명 동안 정상적으로 기능하는지를 사전에 검증하기 위해 수행합니다. 실제 현장(Field) 환경에서 수명을 자연적으로 관찰하면 수년에서 수십 년이 걸리므로, 온도·습도·전압·기계적 스트레스 등을 가속하여 단기간에 잠재 불량을 조기에 발현시키는 가속 신뢰성 시험(Accelerated Life Test) 방식을 사용합니다. 주요 목적은 첫째, 신제품의 설계 및 재료 타당성을 검증합니다. 둘째, 공정 변경 후 신뢰성 유지 여부를 확인합니다. 셋째, 고객사에 제품 신뢰성 데이터를 제공하여 신뢰를 구축합니다. 넷째, 불량 발생 시 고장 분석(Failure Analysis)을 통해 근본 원인을 파악하고 개선합니다. 대표적인 신뢰성 시험으로는 고온고습 시험(THB, HAST), 열충격 시험(TC), 낙하 시험(Drop Test), 진동 시험 등이 있습니다.",
    "keywords": [
      "Reliability Test",
      "Lifetime Prediction",
      "Stress Condition",
      "Failure Mode",
      "Qualification"
    ],
    "active": true,
    "estimatedAnswerMinutes": 2,
    "shortAnswer": "신뢰성 시험은 실제 사용 수명 동안 제품이 정상 동작하는지 사전 검증하기 위해 수행합니다. 자연 수명 관찰 대신 온도·습도·전압 스트레스를 가속하여 단기간에 잠재 불량을 발현시킵니다. 신제품 설계 검증, 공정 변경 확인, 고객사 신뢰성 데이터 제공, 고장 원인 분석 등이 주요 목적입니다."
  },
  {
    "id": 34,
    "jobRole": "Package & Test",
    "category": "신뢰성·품질·불량 분석",
    "group": "other",
    "difficulty": "실전",
    "question": "THB(Temperature Humidity Bias) 시험이란 무엇이며, 어떤 불량을 검출하나요?",
    "answer": "THB(Temperature Humidity Bias)는 온도, 습도, 바이어스 전압을 동시에 인가하여 패키지의 고온고습 신뢰성을 평가하는 시험입니다. JEDEC JESD22-A101 등의 표준에 따라 주로 85°C, 85%RH 조건에서 일정 전압을 인가한 채로 수백~수천 시간 동안 진행합니다. 이 시험이 검출하는 주요 불량 메커니즘은 다음과 같습니다. 첫째, 금속 배선의 전기화학적 부식(Corrosion)으로, 고온고습 환경에서 수분과 이온이 배선을 부식시킵니다. 둘째, 이온 마이그레이션(Ion Migration)으로, 전압 인가 시 이온이 이동하여 배선 간 단락(Short)이 발생합니다. 셋째, 봉지재(EMC)와 금속 배선 또는 다이 계면의 박리(Delamination)입니다. THB는 바이어스 전압을 인가하는 점에서 전압 없이 진행하는 UHAST(Unbiased HAST)와 구별됩니다. 습기에 민감한 패키지 재료나 접합 인터페이스의 장기 신뢰성을 평가하는 데 특히 유효합니다.",
    "keywords": [
      "THB",
      "Humidity",
      "Bias",
      "Corrosion",
      "Leakage Current"
    ],
    "active": true,
    "estimatedAnswerMinutes": 2,
    "shortAnswer": "THB(Temperature Humidity Bias)는 85°C/85%RH 조건에서 바이어스 전압을 인가하며 고온고습 신뢰성을 평가하는 시험입니다. 금속 배선의 전기화학적 부식(Corrosion), 이온 마이그레이션(Ion Migration)으로 인한 단락, EMC와 계면의 박리(Delamination)를 주로 검출합니다. 전압 인가가 없는 UHAST와 구별됩니다."
  },
  {
    "id": 35,
    "jobRole": "Package & Test",
    "category": "신뢰성·품질·불량 분석",
    "group": "other",
    "difficulty": "실전",
    "question": "TC(Thermal Cycling) 신뢰성 시험이란 무엇이며, 주로 무엇을 평가하나요?",
    "answer": "TC(Thermal Cycling)는 패키지를 고온과 저온 사이를 반복적으로 오가는 온도 조건에 노출시켜 열 응력으로 인한 피로 파괴를 평가하는 신뢰성 시험입니다. JEDEC JESD22-A104 표준에 따라 일반적으로 -40°C~+125°C(또는 -55°C~+150°C) 범위에서 수백에서 수천 사이클 반복합니다. 온도 변화 시 패키지 내 서로 다른 재료 간 열팽창계수(CTE) 차이로 인해 계면에 반복적인 기계적 응력이 가해집니다. 이 시험으로 주로 평가하는 불량은 솔더 접합부(Solder Joint)의 열 피로 파괴(Thermal Fatigue), 기판 또는 다이와 EMC 계면의 박리(Delamination), 와이어 본딩(Wire Bonding) 단선, 기판 배선 균열(Crack) 등입니다. TC 시험 결과는 Coffin-Manson 모델 등으로 분석하여 실제 사용 조건에서의 수명을 예측하는 데 활용됩니다. 자동차 및 산업용 제품에서 특히 중요하게 적용됩니다.",
    "keywords": [
      "Thermal Cycling",
      "CTE Mismatch",
      "Solder Fatigue",
      "Delamination",
      "Temperature Stress"
    ],
    "active": true,
    "estimatedAnswerMinutes": 2,
    "shortAnswer": "TC(Thermal Cycling)는 고온·저온을 반복하여 열팽창계수(CTE) 차이로 인한 피로 파괴를 평가하는 시험입니다. 일반적으로 -40°C~+125°C 범위에서 수백~수천 사이클 반복합니다. 솔더 접합부(Solder Joint) 열 피로, 계면 박리(Delamination), 와이어 본딩(Wire Bonding) 단선 등을 검출하며, Coffin-Manson 모델로 수명을 예측합니다."
  },
  {
    "id": 36,
    "jobRole": "Package & Test",
    "category": "Test 공정 및 측정 기술",
    "group": "other",
    "difficulty": "실전",
    "question": "프로브 카드(Probe Card)의 Needle/Cantilever 타입과 Vertical 타입의 구조적 차이점과, 각각의 장단점을 설명해보세요.",
    "answer": "프로브 카드(Probe Card)는 구조에 따라 니들/캔틸레버(Needle/Cantilever) 타입과 버티컬(Vertical) 타입으로 나뉩니다. 니들/캔틸레버 타입은 PCB에서 비스듬히 뻗어 나온 바늘 형태의 핀이 웨이퍼 패드에 사선 방향으로 접촉합니다. 구조가 단순하고 제작 비용이 낮으나, 핀 간격에 한계가 있어 파인 피치(Fine Pitch) 패드에는 적합하지 않습니다. 또한 접촉 시 스크러빙(Scrubbing) 동작으로 패드 손상이 발생할 수 있습니다. 반면 버티컬 타입은 핀이 수직에 가깝게 패드에 접촉하여 스크러빙이 최소화됩니다. 수직 접촉이므로 핀 피치를 더 좁게 설계할 수 있어 파인 피치 및 고핀수 다이 테스트에 유리합니다. 접촉 정밀도가 높고 신호 무결성(Signal Integrity)도 우수하여 고주파 테스트에 적합합니다. 단점은 제작 비용이 높고 핀 교체 유지보수가 복잡합니다. 최근 핀 피치 미세화 추세에 따라 버티컬 타입의 수요가 증가하고 있습니다.",
    "keywords": [
      "Cantilever Probe",
      "Vertical Probe",
      "Contact Force",
      "Fine Pitch",
      "Parallel Test"
    ],
    "active": true,
    "estimatedAnswerMinutes": 2,
