Repository: junhaspare1-rgb/semi-interview

File: data/seo-pages.json
[
  {
    "slug": "semiconductor-interview-questions",
    "title": "반도체 면접 질문 모음 | 공정기술·양산기술·후공정 패키징 대비",
    "description": "현직자가 엄선한 공정기술, 양산기술, 패키징, 인성면접 기출·예상 문항을 확인하세요. 자주 나오는 질문과 답변 예시를 확인하고 모의 면접을 통해 연습하세요.",
    "h1": "반도체 면접 질문 모음",
    "eyebrow": "반도체 면접 질문",
    "intro": "반도체 직무 면접은 개념을 아는 것에서 끝나지 않고, 말로 설명하는 힘이 중요합니다. 반면뿌는 실제 면접 준비에 바로 활용할 수 있도록 질문, 답변 예시, 핵심 키워드를 함께 정리합니다.",
    "targetKeywords": ["반도체 면접 질문", "반도체 직무 면접", "반도체 취업 면접"],
    "sourceRoles": ["process", "package-test", "personality"],
    "categoryIncludes": [],
    "questionLimit": 24,
    "primaryCtaLabel": "면접 질문 확인하기",
    "primaryCtaHref": "/questions",
    "secondaryCtaLabel": "모의 면접 연습하기",
    "secondaryCtaHref": "/mock-interview",
    "guideTitle": "반도체 면접 질문은 이렇게 준비하세요",
    "guideBody": [
      "먼저 기초 개념을 한 문장으로 정의하고, 이어서 공정 조건이나 불량 사례와 연결해 답변하는 방식이 좋습니다.",
      "공정기술과 양산기술 면접에서는 포토, 식각, 증착, 수율, 불량 분석처럼 실제 Fab에서 자주 쓰이는 주제를 중심으로 반복 연습하는 것이 효율적입니다.",
      "답변을 읽는 데서 끝내지 말고, 40초 분량으로 직접 말해보며 질문 의도에 맞게 짧고 정확하게 답하는 연습을 해보세요."
    ]
  },
  {
    "slug": "sk-hynix-yangsan-technology-interview",
    "title": "SK하이닉스 양산기술 면접 대비 질문 모음 | 반면뿌",
    "description": "SK하이닉스 양산기술 면접을 준비하는 취준생을 위한 반도체 공정, 수율, 불량 분석, 장비 이슈 대응 중심 질문 모음입니다.",
    "h1": "SK하이닉스 양산기술 면접 대비 질문 모음",
    "eyebrow": "SK하이닉스 양산기술 면접",
    "intro": "양산기술 면접은 공정 원리뿐 아니라 수율 개선, 불량 원인 추정, 장비와 공정 조건을 함께 바라보는 관점이 중요합니다. 아래 질문들은 양산기술 직무를 준비할 때 우선적으로 정리하면 좋은 학습용 질문입니다.",
    "targetKeywords": ["SK하이닉스 양산기술 면접", "SK하이닉스 면접", "양산기술 면접 질문"],
    "sourceRoles": ["process"],
    "categoryIncludes": ["포토(Lithography)", "식각(Etch)", "증착(Deposition)", "CMP", "공정통합 및 수율관리", "공정기술/양산기술 직무"],
    "questionLimit": 24,
    "primaryCtaLabel": "양산기술 질문 더 보기",
    "primaryCtaHref": "/questions",
    "secondaryCtaLabel": "모의 면접으로 연습",
    "secondaryCtaHref": "/mock-interview",
    "notice": "본 페이지는 SK하이닉스의 공식 자료가 아니며, 반도체 양산기술 면접 대비를 위한 학습용 콘텐츠입니다.",
    "guideTitle": "양산기술 면접에서 답변을 구성하는 법",
    "guideBody": [
      "답변은 원리 설명, 공정 변수, 수율 또는 불량 영향, 확인할 데이터 순서로 구성하면 면접관이 이해하기 쉽습니다.",
      "단순히 '수율을 개선하겠습니다'라고 말하기보다 CD, Overlay, Defect, SPC, FDC, 장비 로그처럼 실제로 확인할 지표를 함께 언급해보세요.",
      "모르는 질문이 나와도 공정 흐름 안에서 가능한 원인을 좁혀가는 논리적 사고를 보여주는 것이 중요합니다."
    ]
  },
  {
    "slug": "samsung-process-technology-interview",
    "title": "삼성전자 공정기술 면접 대비 질문 모음 | 반면뿌",
    "description": "삼성전자 공정기술 면접을 준비하는 취준생을 위한 포토, 식각, 증착, 산화, 이온주입, 수율관리 중심 질문과 답변 예시입니다.",
    "h1": "삼성전자 공정기술 면접 대비 질문 모음",
    "eyebrow": "삼성전자 공정기술 면접",
    "intro": "공정기술 면접에서는 단위 공정의 원리와 함께 공정 조건을 왜 조절하는지, 결과가 소자 특성과 수율에 어떤 영향을 주는지 설명하는 능력이 중요합니다. 아래 질문들은 특정 기업의 공식 기출이 아니라, 공정기술 직무 대비용으로 정리한 학습 콘텐츠입니다.",
    "targetKeywords": ["삼성전자 공정기술 면접", "삼성전자 면접", "공정기술 면접 질문"],
    "sourceRoles": ["process"],
    "categoryIncludes": ["반도체 기초이론", "포토(Lithography)", "식각(Etch)", "증착(Deposition)", "산화", "이온주입(Implant)", "공정통합 및 수율관리"],
    "questionLimit": 24,
    "primaryCtaLabel": "공정기술 질문 더 보기",
    "primaryCtaHref": "/questions",
    "secondaryCtaLabel": "답변 연습 시작",
    "secondaryCtaHref": "/mock-interview",
    "notice": "본 페이지는 삼성전자의 공식 자료가 아니며, 반도체 공정기술 면접 대비를 위한 학습용 콘텐츠입니다.",
    "guideTitle": "공정기술 면접에서 좋은 답변의 기준",
    "guideBody": [
      "좋은 답변은 개념 정의에서 멈추지 않고, 해당 개념이 실제 공정 결과에 어떤 영향을 주는지까지 이어집니다.",
      "예를 들어 식각 질문이라면 플라즈마, 선택비, 이방성, 언더컷, 잔류물처럼 핵심 키워드를 빠뜨리지 않는 것이 중요합니다.",
      "면접 전에는 질문별로 40초 답변과 2분 답변을 모두 준비해두면 짧은 꼬리질문에도 흔들리지 않습니다."
    ]
  },
  {
    "slug": "sk-hynix-interview",
    "title": "SK하이닉스 면접 대비 질문 모음 | 직무·인성 면접 준비",
    "description": "SK하이닉스 면접을 준비하는 취준생을 위해 반도체 직무 질문과 인성면접 질문을 함께 정리했습니다. 공정, 양산, 수율, 협업 경험 중심으로 대비해보세요.",
    "h1": "SK하이닉스 면접 대비 질문 모음",
    "eyebrow": "SK하이닉스 면접",
    "intro": "SK하이닉스 면접을 준비할 때는 직무 지식과 인성 답변을 분리해서 준비하되, 결국에는 내가 왜 이 직무에 적합한 사람인지 하나의 흐름으로 설명할 수 있어야 합니다. 아래 질문들은 반도체 직무와 인성면접을 함께 점검하기 위한 학습용 질문입니다.",
    "targetKeywords": ["SK하이닉스 면접", "SK하이닉스 직무 면접", "SK하이닉스 인성 면접"],
    "sourceRoles": ["process", "personality"],
    "categoryIncludes": ["공정통합 및 수율관리", "공정기술/양산기술 직무", "식각(Etch)", "증착(Deposition)", "지원동기", "팀워크", "회사/산업"],
    "questionLimit": 24,
    "primaryCtaLabel": "면접 질문 확인하기",
    "primaryCtaHref": "/questions",
    "secondaryCtaLabel": "인성 질문 보기",
    "secondaryCtaHref": "/questions?type=personality",
    "notice": "본 페이지는 SK하이닉스의 공식 자료가 아니며, 반도체 취업 면접 대비를 위한 학습용 콘텐츠입니다.",
    "guideTitle": "기업 면접 대비는 직무와 경험을 연결해야 합니다",
    "guideBody": [
      "직무 질문은 공정 원리와 문제 해결 논리로, 인성 질문은 본인의 경험과 배운 점으로 답변의 중심을 잡아야 합니다.",
      "지원동기 답변에서는 회사명만 바꿔 끼우는 표현보다, 반도체 산업과 해당 직무에서 본인이 기여하고 싶은 지점을 구체화하는 것이 좋습니다.",
      "협업, 실패, 문제해결 경험은 STAR 구조로 정리하되, 마지막에는 반도체 직무 수행과 어떻게 연결되는지까지 말해보세요."
    ]
  },
  {
    "slug": "samsung-interview",
    "title": "삼성전자 면접 대비 질문 모음 | 공정기술·인성 면접 준비",
    "description": "삼성전자 면접을 준비하는 취준생을 위해 공정기술 직무 질문과 인성면접 질문을 함께 정리했습니다. 반도체 직무 면접 답변 연습에 활용해보세요.",
    "h1": "삼성전자 면접 대비 질문 모음",
    "eyebrow": "삼성전자 면접",
    "intro": "삼성전자 면접을 준비할 때는 직무 기초, 단위 공정 이해, 문제 해결 경험, 지원동기를 균형 있게 준비하는 것이 좋습니다. 아래 질문들은 특정 기업의 공식 기출이 아니라, 반도체 직무 면접을 대비하기 위한 학습용 질문입니다.",
    "targetKeywords": ["삼성전자 면접", "삼성전자 직무 면접", "삼성전자 인성 면접"],
    "sourceRoles": ["process", "personality"],
    "categoryIncludes": ["반도체 기초이론", "포토(Lithography)", "식각(Etch)", "증착(Deposition)", "지원동기", "실패경험", "회사/산업"],
    "questionLimit": 24,
    "primaryCtaLabel": "면접 질문 확인하기",
    "primaryCtaHref": "/questions",
    "secondaryCtaLabel": "모의 면접 연습",
    "secondaryCtaHref": "/mock-interview",
    "notice": "본 페이지는 삼성전자의 공식 자료가 아니며, 반도체 취업 면접 대비를 위한 학습용 콘텐츠입니다.",
    "guideTitle": "삼성전자 면접 대비를 위한 답변 연습 방향",
    "guideBody": [
      "공정기술 질문은 개념, 공정 목적, 품질과 수율 영향까지 이어서 말하는 연습이 필요합니다.",
      "인성 질문은 좋은 말보다 실제 경험이 중요합니다. 본인의 역할, 판단 기준, 결과, 배운 점을 구체적으로 정리하세요.",
      "답변을 외우기보다 질문 의도를 파악하고 핵심 키워드를 빠뜨리지 않는 방식으로 반복 연습하는 것이 안정적입니다."
    ]
  }
]

File: data/device-questions.json (part 2 of 4)
[
    "answer": "반도체용 실리콘 웨이퍼는 단결정 구조를 가져야 하며, 이를 위해 Czochralski(CZ) 성장법이 표준으로 사용됩니다. CZ 성장 과정을 설명하겠습니다. 고순도(11N 이상) 폴리실리콘 원료를 석영 도가니에 넣고 1420°C 이상으로 용융합니다. 원하는 결정 방향(주로 <100>)을 가진 소형 단결정 Seed를 용융면에 접촉시킵니다. Seed를 천천히 위로 인상하면서 회전시키면, 계면에서 원자들이 Seed의 결정 방향을 따라 성장합니다. 인상 속도와 온도를 제어하여 잉곳의 직경을 조절합니다(현재 300mm 웨이퍼 표준). 성장된 잉곳을 와이어 소(Wire Saw)로 슬라이싱하고, 래핑·CMP 연마·세정을 거쳐 최종 웨이퍼가 됩니다. 단결정 실리콘의 결정 구조는 다이아몬드 큐빅 구조이며, 결정 방향 (100)이 산화막 계면 특성과 소자 성능 면에서 가장 우수하여 MOSFET 기판으로 표준 사용됩니다. CZ 웨이퍼의 주요 특성 관리 항목으로는 산소 농도(CZ 공정에서 석영 도가니의 산소가 혼입), 결함 밀도(COP: Crystal-Originated Particles), 저항률(Resistivity), 평탄도(Flatness) 등이 있습니다. 에피택셜(Epitaxial) 웨이퍼는 CZ 웨이퍼 위에 CVD로 고순도 실리콘층을 성장시켜 결함 밀도를 낮춘 프리미엄 제품입니다.",
    "keywords": [
      "Czochralski",
      "단결정 실리콘",
      "Seed Crystal",
      "300mm Wafer",
      "CMP Polishing"
    ],
    "active": true,
    "estimatedAnswerMinutes": 2,
    "shortAnswer": "반도체용 실리콘 웨이퍼는 Czochralski(CZ) 공정으로 제조합니다. 고순도 폴리실리콘을 도가니에서 1420°C 이상으로 용융한 뒤, <100> 방향의 단결정 Seed를 접촉시키고 천천히 인상·회전하면 원자들이 Seed 결정 방향으로 성장하여 잉곳이 형성됩니다. 인상 속도와 온도를 조절하여 직경(현재 300mm 표준)을 제어합니다. 단결정 구조는 결정립 경계가 없어 캐리어 이동도와 소자 균일성이 우수합니다. 잉곳을 슬라이싱·랩핑·CMP 폴리싱 과정을 거쳐 최종 경면 웨이퍼를 완성하여 출하합니다."
  },
  {
    "id": 30,
    "jobRole": "소자",
    "category": "단위 공정·공정 통합",
    "group": "other",
    "difficulty": "실전",
    "question": "STI(Shallow Trench Isolation)의 목적과 공정 순서를 설명하세요.",
    "answer": "STI(Shallow Trench Isolation)는 인접 소자 간 전기적 누설을 방지하기 위한 소자 분리 구조로, 250nm 노드부터 기존 LOCOS 공정을 대체하는 표준 기술입니다. LOCOS와 비교한 STI 장점은 다음과 같습니다. LOCOS는 Bird's Beak 현상으로 액티브 영역이 잠식되어 면적 손실이 크고 평탄도가 낮습니다. STI는 이를 해결하여 수직 트렌치 프로파일로 소자 분리 폭을 줄이고 평탄한 표면을 제공합니다. STI 공정 순서를 단계별로 설명하겠습니다. 1단계: 패드 산화막(Pad Oxide) 성장 후 Si₃N₄를 CVD로 증착합니다. 2단계: 포토 및 식각으로 Si₃N₄를 패터닝하고 실리콘 트렌치를 건식 식각합니다. 트렌치 깊이는 통상 200~400nm입니다. 3단계: 라이너 산화막(Liner Oxide)를 트렌치 내벽에 성장시켜 식각 손상을 회복하고 전계 집중을 완화합니다. 4단계: HDP-CVD(High Density Plasma CVD)로 SiO₂를 스텝 커버리지 우수하게 매립합니다. 5단계: CMP로 Si₃N₄를 Stop Layer로 하여 과잉 SiO₂를 제거, 평탄화합니다. 6단계: Si₃N₄와 패드 산화막을 제거하여 액티브 영역을 노출합니다. STI Edge 부근의 전기장 집중으로 인한 Corner Transistor 효과 및 STI Stress에 의한 이동도 변화가 중요한 설계 고려 사항입니다.",
    "keywords": [
      "STI",
      "Trench Etch",
      "Liner Oxidation",
      "HDP-CVD Gapfill",
      "CMP"
    ],
    "active": true,
    "estimatedAnswerMinutes": 2,
    "shortAnswer": "STI(Shallow Trench Isolation)는 인접 소자 간 전기적 누설을 방지하는 소자 분리 구조로, LOCOS 대비 Bird's Beak가 없어 면적 효율이 높습니다. 공정 순서는 다음과 같습니다. Pad Oxide·Si₃N₄ 증착 후 패터닝 → 실리콘 트렌치 식각 → 라이너 산화 → HDP-CVD로 SiO₂ 갭필 → CMP 평탄화 → Si₃N₄ 제거입니다. STI 산화막이 채널에 압축 응력(STI Stress)을 가해 이동도와 Vth에 영향을 주므로 소자 레이아웃에서 SA·SB 거리 관리가 중요합니다."
  },
  {
    "id": 31,
    "jobRole": "소자",
    "category": "단위 공정·공정 통합",
    "group": "other",
    "difficulty": "입문",
    "question": "반도체 공정에서 Contamination 관리가 중요한 이유를 설명하세요.",
    "answer": "반도체 공정에서 오염(Contamination) 관리는 수율과 신뢰성에 직결되는 핵심 요소입니다. 오염의 종류와 영향을 설명하겠습니다. 첫째, 파티클(Particle) 오염입니다. 수십 나노미터 이상의 파티클이 웨이퍼에 부착되면 패턴 브릿지, 단선, 핀홀 등의 결함이 발생합니다. 파티클 크기가 패턴의 절반 이상이면 치명적 결함이 됩니다. 클린룸 등급(Class 1, 10, 100)과 HEPA 필터, 양압 유지로 공기 중 파티클을 제어합니다. 둘째, 금속 오염입니다. Fe, Cu, Ni 같은 전이 금속은 실리콘 밴드갭 내에 Deep Level Trap을 형성합니다. 이는 소수 캐리어 재결합 속도를 높여 수명(Lifetime)을 단축시키고 누설 전류를 증가시킵니다. DRAM Retention 특성에도 치명적입니다. RCA 세정(NH₄OH/H₂O₂ + HCl/H₂O₂ 조합)과 HF 세정으로 제어합니다. 셋째, 이온성 오염입니다. Na⁺ 같은 가동 이온은 산화막 내에서 이동하여 Vth 불안정을 야기합니다. 넷째, 유기물 오염입니다. 표면 에너지를 저하시켜 박막 접착성과 젖음성에 영향을 줍니다. 오존이나 UV/오존 처리로 제거합니다. 공정 장비, 케미컬, 가스, 물(DIW: Deionized Water), 작업자 모두가 오염원이 될 수 있어 종합적인 오염 관리 시스템이 필요합니다.",
    "keywords": [
      "Contamination",
      "Particle",
      "Metal 오염",
      "Deep Level Trap",
      "클린룸"
    ],
    "active": true,
    "estimatedAnswerMinutes": 2,
    "shortAnswer": "반도체 공정에서 Contamination 관리는 수율·신뢰성에 직결되므로 매우 중요합니다. 파티클은 패턴 단선·브릿지 결함을 유발합니다. Cu·Fe 같은 금속 오염은 실리콘 내 Deep Level Trap을 형성해 누설 전류를 증가시키고 접합 불량을 야기합니다. Na⁺ 같은 이온성 불순물은 산화막 내에서 이동해 Vth를 변동시킵니다. 이를 관리하기 위해 클린룸(HEPA 필터·양압 유지), SC-1·SC-2 표준 세정 공정, 초순수(UPW) 사용, 전용 웨이퍼 핸들링 장비를 통한 엄격한 오염 관리가 필수입니다."
  },
  {
    "id": 32,
    "jobRole": "소자",
    "category": "단위 공정·공정 통합",
    "group": "other",
    "difficulty": "실전",
    "question": "Shallow Junction 형성 기술과 이온 주입 후 활성화 공정을 설명하세요.",
    "answer": "Shallow Junction 형성은 MOSFET의 소스/드레인 접합 깊이를 최소화하여 Short Channel Effect를 억제하고 소자 집적도를 높이는 핵심 공정 기술입니다. 필요성을 먼저 설명하겠습니다. 접합 깊이(Xj)가 깊을수록 소스/드레인 공핍층이 채널 방향으로 더 많이 침범하여 SCE(특히 DIBL, Punch-through)가 심화됩니다. 게이트 길이 Lgate의 1/5 이하로 Xj를 유지하는 것이 원칙입니다. Shallow Junction 형성 기술은 다음과 같습니다. 첫째, 저에너지 이온 주입입니다. 가속 에너지를 낮추어 이온의 침투 깊이(Rp)를 줄입니다. B(붕소)는 가벼워 같은 에너지에서 더 깊이 들어가므로 특히 PMOS 얕은 접합 형성이 어렵습니다. BF₂⁺ 분자 이온을 사용하면 같은 에너지에서 더 얕게 주입됩니다. 둘째, Pre-Amorphization Implant(PAI)입니다. Ge이나 Si를 먼저 주입하여 표면을 비정질화합니다. 이후 도펀트 주입 시 채널링 효과가 억제되어 깊이 분포가 좁아집니다. 셋째, 활성화 Annealing 최적화입니다. 얕은 접합을 유지하면서 활성화율을 높이기 위해 RTA, Spike Annealing, Flash Annealing, Laser Annealing을 사용합니다. 온도와 시간을 최소화하여 도펀트 재확산을 억제합니다. 트랜지언트 증진 확산(TED: Transient Enhanced Diffusion)은 이온 주입 손상이 어닐링 시 도펀트 확산을 비정상적으로 증가시키는 현상으로, USJ 형성의 주요 장애물입니다.",
    "keywords": [
      "Shallow Junction",
      "저에너지 Implant",
      "PAI",
      "RTA/Spike Anneal",
      "Raised S/D"
    ],
    "active": true,
    "estimatedAnswerMinutes": 2,
    "shortAnswer": "Shallow Junction 형성은 SCE 억제를 위해 소스/드레인 접합 깊이(Xj)를 Lgate/5 이하로 최소화하는 기술입니다. 저에너지 이온 주입으로 Xj를 줄이고, Pre-Amorphization Implant(PAI)로 결정 손상을 균일화해 활성화 효율을 높입니다. 활성화 공정으로 RTA·Spike·Laser Anneal을 사용해 도펀트를 활성화하면서 재확산을 최소화합니다. 에피택셜 Raised S/D로 저항을 낮추고 접합 깊이를 독립 제어하는 방법도 현대 공정에서 표준으로 사용됩니다."
  },
  {
    "id": 33,
    "jobRole": "소자",
    "category": "단위 공정·공정 통합",
    "group": "other",
    "difficulty": "실전",
    "question": "Spacer 공정의 목적과 LDD/Halo 구조와의 관계를 설명하세요.",
    "answer": "Spacer는 게이트 전극의 측면에 형성되는 절연막 구조로, 현대 MOSFET 공정에서 LDD/Halo 구조 구현과 Salicide 형성에 필수적인 역할을 합니다. Spacer의 형성 방법과 역할을 설명하겠습니다. 형성 방법입니다. 절연막(SiO₂ 또는 Si₃N₄)을 전면 CVD로 증착합니다. 이방성 건식 식각(RIE)으로 수평면은 제거하고 게이트 측면에만 박막을 남깁니다. 이 자기 정렬 구조가 Spacer입니다. LDD 구조 형성에서의 역할입니다. 게이트 패터닝 후 Spacer 없이 저농도(n-) 이온 주입으로 LDD 영역을 형성합니다. 이후 Spacer를 형성하면 Spacer 폭만큼 게이트 측면이 연장됩니다. Spacer를 마스크로 고농도(n+) 이온 주입으로 소스/드레인을 형성합니다. Spacer 폭이 LDD 영역의 폭과 직렬 저항을 결정합니다. Halo 이온 주입은 Spacer 형성 후 빗각 이온 주입으로 수행하여 채널 끝단에 Halo 영역을 자기 정렬로 형성합니다. Salicide 공정에서의 역할입니다. Salicide 형성 시 게이트와 소스/드레인 사이의 Spacer가 물리적으로 분리를 제공하여 게이트 Silicide와 S/D Silicide가 브릿지 단락되지 않도록 합니다. 다중 Spacer 구조입니다. 현대 공정에서는 Offset Spacer, Main Spacer, 추가 Spacer 등 여러 겹의 Spacer를 순차적으로 형성하여 LDD 프로파일, Halo, Silicide 분리를 각각 최적화합니다.",
    "keywords": [
      "Spacer",
      "LDD",
      "Halo Implant",
      "Self-Alignment",
      "Salicide 단락 방지"
    ],
    "active": true,
    "estimatedAnswerMinutes": 2,
    "shortAnswer": "Spacer는 게이트 측면에 형성하는 절연막 구조로, LDD 및 Halo 이온 주입에서 자기 정렬 마스크 역할을 합니다. LDD 공정에서 게이트 패터닝 후 저농도(n-) 주입으로 LDD 영역을 형성하고, Spacer 형성 후 고농도(n+) 주입으로 S/D를 완성합니다. Spacer 덕분에 LDD 영역이 게이트 하부에 자기 정렬됩니다. Halo는 채널 끝단에 반대 극성 이온을 주입해 Punch-through와 Vth Roll-off를 억제합니다. Spacer는 Salicide 형성 시 게이트-S/D 단락도 방지합니다."
  },
  {
    "id": 34,
    "jobRole": "소자",
    "category": "단위 공정·공정 통합",
    "group": "other",
    "difficulty": "실전",
    "question": "반도체 공정에서 Thermal Budget 개념과 그 중요성을 설명하세요.",
    "answer": "Thermal Budget(열 예산)은 반도체 공정 전체에 걸쳐 소자에 가해지는 모든 열처리의 온도(T)와 시간(t)의 합산적 영향을 의미합니다. TB = ∫T(t)dt 또는 활성화 에너지 기반으로 정의하며, 공정 순서 설계의 핵심 제약입니다. Thermal Budget의 중요성을 설명하겠습니다. 반도체 공정은 수십~수백 단계의 공정이 순차적으로 진행됩니다. 각 공정 단계에서 가해지는 열이 누적되어 이전에 형성된 구조물에 영향을 줍니다. Thermal Budget이 과다할 때 발생하는 문제는 다음과 같습니다. 첫째, 도펀트 재확산입니다. 이온 주입으로 형성된 얕은 소스/드레인 접합이 후속 고온 공정에서 더 깊어집니다. Xj 증가로 SCE가 악화됩니다. 둘째, 불필요한 산화입니다. 고온에서 잔류 산소나 수분에 의한 추가 산화가 발생합니다. 인터페이스 특성이 저하됩니다. 셋째, Silicide 상변화입니다. NiSi가 고온에서 고저항 NiSi₂로 변환됩니다. 넷째, Metal Gate/High-K 열화입니다. High-K 유전체와 금속 게이트의 결정화, 계면 반응이 발생합니다. Thermal Budget 최소화 전략입니다. 고온 공정(게이트 산화, 활성화 Annealing)을 공정 초기에 배치하는 Thermal Schedule 최적화, RTA/Spike Annealing으로 처리 시간 단축, Gate-Last(RMG) 공정으로 High-K/Metal Gate 형성을 공정 후반으로 이동하여 열 노출을 최소화합니다. FinFET과 GAA 공정에서 Thermal Budget 관리는 더욱 엄격합니다.",
    "keywords": [
      "Thermal Budget",
      "Dopant Diffusion",
      "Shallow Junction",
      "3D Integration",
      "Laser Anneal"
    ],
    "active": true,
    "estimatedAnswerMinutes": 2,
    "shortAnswer": "Thermal Budget(열 예산)은 반도체 공정 전체에서 소자에 가해지는 온도와 시간의 누적 열적 영향입니다. 과다 시 도펀트 재확산으로 Shallow Junction이 무너지고, Silicide 상변화·계면 품질 저하가 발생합니다. 3D 구조 공정에서는 하부 소자 보호를 위해 상부 공정 온도를 400~500°C 이하로 제한해야 합니다. 공정 순서를 고온→저온 순서로 설계하고, RTA·Spike Anneal·Laser Anneal로 열 예산을 최소화합니다. Thermal Budget은 공정 통합 설계의 핵심 제약 조건입니다."
  },
  {
    "id": 35,
    "jobRole": "소자",
    "category": "단위 공정·공정 통합",
    "group": "other",
    "difficulty": "심화",
    "question": "Self-Aligned Contact(SAC) 기술의 필요성과 공정 난이도를 설명하세요.",
    "answer": "SAC(Self-Aligned Contact) 기술은 소스/드레인 컨택이 게이트 전극 캡핑층을 마스크로 자기 정렬하여 형성되는 공정으로, Overlay 오차 없이 게이트와 컨택 사이의 간격을 최소화합니다. 기존 정렬 방식에서는 컨택과 게이트 사이에 충분한 정렬 마진이 필요합니다. 이 마진이 셀 면적 증가의 주요 원인입니다. SAC 공정 원리입니다. 게이트 구조 위에 Si₃N₄ 게이트 캡핑막(Gate Cap)을 형성합니다. 층간 유전막(ILD, 주로 SiO₂ 계열)을 증착하고 평탄화합니다. 컨택 홀 식각 시 포토레지스트가 다소 게이트 위를 침범해도, 게이트 캡핑막(Si₃N₄)이 식각 Stop Layer 역할을 합니다. Si₃N₄(게이트 캡핑) 대 SiO₂(ILD)의 높은 식각 선택비가 필수입니다. 공정 도전 과제입니다. 첫째, 식각 선택비 확보입니다. SAC 식각에서 SiO₂ 대 Si₃N₄ 선택비가 20:1 이상이어야 게이트 캡핑이 충분히 보호됩니다. 불충분한 선택비는 게이트-컨택 단락을 야기합니다. 둘째, 컨택 종횡비(Aspect Ratio) 증가입니다. 셀 면적 감소에 따라 컨택 크기가 줄면서 종횡비가 증가합니다. 높은 종횡비 홀에 W 플러그를 완전히 채우기 위해 ALD 기반 핵층(Seed Layer) 공정이 필요합니다. 셋째, 게이트 캡핑 두께 최적화입니다. 두꺼운 캡핑은 보호에 유리하나 소자 높이를 증가시킵니다. DRAM과 Logic 모두에서 SAC는 핵심 공정 기술입니다.",
    "keywords": [
      "SAC",
      "Self-Aligned Contact",
      "Overlay Margin",
      "Si₃N₄ Cap",
      "Gapfill"
    ],
    "active": true,
    "estimatedAnswerMinutes": 2,
    "shortAnswer": "SAC(Self-Aligned Contact)는 소스/드레인 컨택이 게이트 캡핑막(Si₃N₄)을 마스크로 자기 정렬 형성되는 기술입니다. 기존 방식에서는 컨택과 게이트 간 Overlay 마진이 필요해 셀 면적이 커집니다. SAC는 컨택 식각 시 Si₃N₄ 캡이 게이트를 보호하므로 Overlay 오차가 있어도 게이트-컨택 단락이 방지되어 셀 면적을 줄일 수 있습니다. 공정 난이도는 Si₃N₄/SiO₂ 충분한 선택비 확보, 게이트 캡 두께 균일도 유지, 그리고 좁은 컨택 홀의 갭필이 핵심 과제입니다."
  },
  {
    "id": 36,
    "jobRole": "소자",
    "category": "리소그래피·패터닝",
    "group": "other",
    "difficulty": "입문",
    "question": "반도체 공정에서 Photolithography의 기본 단계를 설명하세요.",
    "answer": "Photolithography는 반도체 공정에서 회로 패턴을 웨이퍼에 전사하는 핵심 공정으로, 크게 도포-노광-현상의 세 단계로 구성됩니다. 첫째, 포토레지스트(PR) 도포 단계입니다. 웨이퍼 표면에 스핀 코팅으로 PR을 균일하게 도포하고, 소프트 베이크로 용매를 제거합니다. PR은 빛에 반응하는 감광성 고분자로, Positive PR은 노광 부위가 현상액에 용해되고, Negative PR은 반대로 동작합니다. 둘째, 노광(Exposure) 단계입니다. 광원을 마스크(Reticle)를 통해 조사하면 마스크 패턴이 PR에 전사됩니다. 해상도는 Rayleigh 식 R = k₁λ/NA로 결정되므로, 파장(λ)을 줄이거나 개구수(NA)를 높여야 미세 패턴이 가능합니다. 현재는 ArF(193nm)와 EUV(13.5nm) 광원이 사용됩니다. 셋째, 현상(Development) 단계입니다. 현상액으로 노광 또는 미노광 부위를 선택적으로 용해하여 패턴을 완성합니다. 이후 하드 베이크로 내식각성을 강화합니다. 최종 패턴은 후속 식각이나 이온 주입 공정에서 마스크로 활용됩니다.",
    "keywords": [
      "Photolithography",
      "Photoresist Coating",
      "Exposure",
      "Development",
      "PR Strip"
    ],
    "active": true,
    "estimatedAnswerMinutes": 2,
    "shortAnswer": "포토리소그래피는 회로 패턴을 웨이퍼에 전사하는 핵심 공정으로 세 단계로 구성됩니다. 첫째, PR 도포: 스핀 코팅으로 포토레지스트를 균일하게 도포하고 소프트 베이크로 용매를 제거합니다. 둘째, 노광: 광원을 레티클을 통해 조사하여 PR에 마스크 패턴을 전사합니다. Positive PR은 노광 부위가 현상액에 용해됩니다. 셋째, 현상: 현상액으로 노광된 PR 영역을 선택적으로 제거하여 패턴을 완성합니다. 이후 PR을 마스크로 식각·이온 주입을 수행하고 최종적으로 PR 스트립으로 레지스트를 제거합니다."
  },
  {
    "id": 37,
    "jobRole": "소자",
    "category": "리소그래피·패터닝",
    "group": "other",
    "difficulty": "실전",
    "question": "OPC(Optical Proximity Correction)의 필요성과 원리를 설명하세요.",
    "answer": "OPC(Optical Proximity Correction)는 반도체 포토리소그래피에서 광학 근접 효과(Optical Proximity Effect)로 인한 패턴 왜곡을 보상하기 위해 마스크 패턴을 사전에 수정하는 기술입니다. OPC의 필요성을 설명하겠습니다. 빛의 회절과 간섭으로 인해 마스크 패턴이 웨이퍼에 그대로 전사되지 않습니다. 대표적인 왜곡 현상으로는 고립 라인과 밀집 라인의 선폭 차이(Iso-Dense Bias), 패턴 코너의 라운딩(Corner Rounding), 라인 끝단의 단축(Line End Shortening)이 있습니다. 이를 보정하지 않으면 설계 의도와 다른 패턴이 형성됩니다. OPC 방법은 두 가지로 발전했습니다. Rule-Based OPC는 미리 정해진 규칙에 따라 엣지 세그먼트를 이동하거나 Serif, Hammer-head 보조 패턴을 추가합니다. 단순하고 빠르지만 정확도가 낮습니다. Model-Based OPC는 물리적 광학 모델과 레지스트 모델을 사용하여 시뮬레이션 기반으로 최적 마스크 패턴을 반복 계산합니다. 계산량이 많지만 정확도가 높습니다. 최신 기술은 ILT(Inverse Lithography Technology)입니다. 원하는 웨이퍼 패턴을 목표로 역산법으로 최적 마스크 패턴을 계산합니다. Curvilinear(곡선형) 마스크 패턴을 사용하여 더욱 정확한 보정이 가능합니다. MBOPC(Model-Based OPC)와 ILT가 EUV 시대에 더욱 중요해지고 있습니다.",
    "keywords": [
      "OPC",
      "Optical Proximity Effect",
      "Iso-Dense Bias",
      "Rule-Based OPC",
      "Model-Based OPC"
    ],
    "active": true,
    "estimatedAnswerMinutes": 2,
    "shortAnswer": "OPC(Optical Proximity Correction)는 빛의 회절·간섭으로 마스크 패턴이 웨이퍼에 왜곡 전사되는 광학 근접 효과를 보상하기 위해 마스크 패턴을 사전에 수정하는 기술입니다. 주요 왜곡으로 고립·밀집 라인의 선폭 차이(Iso-Dense Bias), 코너 라운딩, 라인 끝단 단축이 있습니다. 보정 방법은 Rule-Based OPC(단순 보정 규칙)와 Model-Based OPC(공정 시뮬레이션 기반 정밀 보정)로 나뉩니다. OPC 적용 후 마스크 패턴 복잡도가 높아지고 마스크 제작 비용이 크게 증가합니다."
  },
  {
    "id": 38,
    "jobRole": "소자",
    "category": "리소그래피·패터닝",
    "group": "other",
    "difficulty": "실전",
    "question": "EUV(Extreme Ultraviolet) Lithography의 원리와 ArF 대비 장점을 설명하세요.",
    "answer": "EUV(Extreme Ultraviolet) 리소그래피는 13.5nm 파장의 극자외선을 광원으로 사용하는 최첨단 노광 기술로, TSMC, 삼성, 인텔이 7nm 이하 노드에서 채택하고 있습니다. ArF(193nm) 대비 장점을 설명하겠습니다. 해상도 측면입니다. Rayleigh 해상도 공식 R = k₁λ/NA에서 λ가 193nm에서 13.5nm로 약 14배 감소하면 같은 k₁, NA에서 해상도가 14배 향상됩니다. ArF에서 7nm 패턴을 위해 SADP, SAQP 등 4중 패터닝이 필요한 것을 EUV 단일 노광으로 가능하게 합니다. 공정 단순화입니다. 다중 패터닝에서 5~10개의 노광-식각 사이클이 EUV 단일 노광으로 줄어들어 공정 단계가 크게 감소합니다. 이는 Overlay 오차 누적과 공정 비용을 줄입니다. 기술적 도전 과제도 있습니다. EUV는 공기에 강하게 흡수되어 전체 광학계를 진공으로 유지해야 합니다. 광원(LPP: Laser-Produced Plasma)의 출력 효율이 낮아 고전력 CO₂ 레이저와 Sn 플라즈마를 사용합니다. EUV 마스크는 반사형(Reflective Mask)으로 40쌍 Mo/Si 다층막 반사경을 사용하며, 마스크 결함 검사와 수리 기술이 중요합니다. EUV 포토레지스트의 감도(Sensitivity), 해상도(Resolution), 라인 엣지 거칠기(LER) 세 가지 요소(RLS Trade-off)를 동시에 최족하는 것도 핵심 과제입니다.",
    "keywords": [
      "EUV",
      "13.5nm",
      "Single Patterning",
      "Overlay 감소",
      "Shot Noise"
    ],
    "active": true,
    "estimatedAnswerMinutes": 2,
    "shortAnswer": "EUV(Extreme Ultraviolet) 리소그래피는 13.5nm 파장을 광원으로 사용하는 최첨단 노광 기술입니다. ArF(193nm) 대비 파장이 약 14배 짧아 해상도가 대폭 향상됩니다. ArF에서 7nm 패턴을 위해 필요한 SAQP 4중 패터닝을 EUV 단일 노광으로 대체해 공정 단계를 크게 줄이고 Overlay 오차를 감소시킵니다. 단, 광자 수 부족으로 인한 Shot Noise에 의한 LER 악화, EUV 마스크 결함 관리, 고출력 광원(250W 이상) 안정성 확보가 핵심 과제입니다."
  },
  {
    "id": 39,
    "jobRole": "소자",
    "category": "리소그래피·패터닝",
    "group": "other",
    "difficulty": "실전",
    "question": "Overlay 오차가 소자 특성에 미치는 영향을 설명하세요.",
    "answer": "Overlay 오차는 반도체 포토리소그래피에서 연속적으로 노광되는 두 레이어 간의 패턴 정렬 불일치를 의미하며, 수율과 소자 특성에 직접적인 영향을 미치는 핵심 공정 지표입니다. Overlay 오차의 발생 원인을 설명하겠습니다. 주요 원인으로는 스캐너 정렬 정확도, 웨이퍼 열팽창, 척(Chuck) 균일도, 레티클 변형, 공정 유도 응력에 의한 웨이퍼 변형이 있습니다. OVL = √(Δx² + Δy²)로 정량화됩니다. 소자 특성에 미치는 영향을 분석하겠습니다. 첫째, Contact/Via Overlay: Contact가 Active 영역이나 Metal 패턴을 벗어나면 Contact 저항 급증이나 단선이 발생합니다. 둘째, Gate-to-S/D Overlay: Gate와 소스/드레인 간격이 좌우 비대칭이 되어 소자 특성(특히 Ion, Idsat)이 불균형해집니다. FinFET의 Fin과 Gate 정렬은 특히 중요합니다. 셋째, 다중 패터닝에서의 누적 Overlay: SADP/SAQP에서 각 단계의 Overlay 오차가 누적됩니다. 패턴 간격 불균일(Pitch Walking)이 발생하여 소자 특성 변동과 수율 저하를 야기합니다. EUV 도입으로 다중 패터닝 단계가 줄어 누적 Overlay 오차가 감소합니다. Overlay 측정은 KLA-Tencor OVL 계측 장비로 수행하며, APC(Advanced Process Control)로 실시간 보정합니다.",
    "keywords": [
      "Overlay Error",
      "Gate-Contact Short",
      "Via 저항",
      "OVL",
      "수율"
    ],
    "active": true,
    "estimatedAnswerMinutes": 2,
    "shortAnswer": "Overlay 오차는 연속 노광되는 두 레이어 패턴의 정렬 불일치입니다. 소자 특성 영향은 레이어에 따라 다릅니다. Gate-Contact Overlay 오차 시 컨택이 Active 영역을 벗어나 게이트-S/D 단락이 발생합니다. Via Overlay 오차 시 접촉 면적 감소로 저항이 급증합니다. 또한 게이트와 LDD 정렬이 틀어지면 비대칭 Vth와 Ion 변동이 생깁니다. OVL = √(Δx²+Δy²)로 정량화하며, 첨단 노드에서는 수 nm 이내의 엄격한 관리가 수율과 소자 성능을 동시에 보장하는 데 필수입니다."
  },
  {
    "id": 40,
    "jobRole": "소자",
    "category": "리소그래피·패터닝",
    "group": "other",
    "difficulty": "심화",
    "question": "Line Edge Roughness(LER)가 소자 특성에 미치는 영향과 EUV 공정에서의 관리 방법은?",
    "answer": "LER(Line Edge Roughness)는 반도체 패터닝 공정에서 이상적으로 직선이어야 할 패턴 엣지가 수 나노미터 수준으로 불규칙하게 변동하는 현상입니다. LER의 발생 원인을 설명하겠습니다. 포토레지스트(PR)의 폴리머 사슬이 이산적이고 불균일하게 분포하여 노광-현상 후 엣지가 불규칙해집니다. ArF 레지스트에서 화학 증폭형(CAR) 산발생제(PAG)의 확산 거리가 LER에 기여합니다. EUV 공정에서는 광자 수가 적어 샷 노이즈(Shot Noise)에 의한 통계적 변동이 LER의 지배적 원인이 됩니다. LER의 소자 특성 영향입니다. 게이트 패턴의 LER은 유효 채널 길이(Leff) 변동을 야기합니다. σ(Leff) ~ LER/2 수준으로, Leff 변동은 Vth 변동과 Ion 변동으로 직결됩니다. Lgate가 10nm 수준에서 LER이 2~3nm이면 Leff 변동이 20% 이상에 달합니다. LWR(Line Width Roughness)은 선폭 양쪽 엣지의 복합 거칠기로 LER의 시스템적 지표입니다. 관리 방법입니다. 레지스트 재료 개선: 고감도, 고해상도, 저LER의 EUV용 신규 레지스트(금속 산화물 레지스트 등) 개발. 패터닝 후 평활화: 열 플로우, 플라즈마 처리, 또는 DSA(Directed Self-Assembly)로 LER 감소. OPC 최적화: 마스크 패턴에 LER 보정을 반영합니다.",
    "keywords": [
      "Line Edge Roughness",
      "Shot Noise",
      "Vth Variability",
      "SRAM Vmin",
      "Resist Smoothing"
    ],
    "active": true,
    "estimatedAnswerMinutes": 2,
    "shortAnswer": "LER(Line Edge Roughness)는 이상적으로 직선이어야 할 패턴 엣지가 수 nm 수준으로 불규칙하게 변동하는 현상입니다. PR 폴리머의 불균일 분포와 EUV에서의 Shot Noise(광자 수 부족)가 주원인입니다. LER이 크면 유효 채널 길이가 트랜지스터마다 달라져 Vth·Ion 변동성이 증가하고 SRAM Vmin이 악화됩니다. EUV 공정에서는 고감도·저분자량 레지스트 개발, PAG 크기 최소화, EUV 노광 도즈 증가, 노광 후 열처리(Smoothing) 등의 방법으로 관리합니다."
  },
  {
    "id": 41,
    "jobRole": "소자",
    "category": "리소그래피·패터닝",
    "group": "other",
    "difficulty": "실전",
    "question": "멀티 패터닝(SADP, SAQP) 기술의 원리와 EUV Single Patterning 대비 단점을 설명하세요.",
    "answer": "다중 패터닝(Multiple Patterning)은 단일 리소그래피 노광으로 형성할 수 없는 미세 피치 패턴을 여러 번의 노광-증착-식각 사이클로 구현하는 기술입니다. SADP(Self-Aligned Double Patterning)입니다. 먼저 코어 패턴을 리소그래피로 형성합니다. 코어 측면에 Spacer(ALD 박막)를 등각 증착합니다. 코어를 선택 식각으로 제거하면 Spacer가 원래 피치의 1/2 피치를 가진 패턴으로 남습니다. 이 Spacer를 마스크로 최종 패턴을 식각합니다. 장점은 리소 정렬 없이 피치 2배 향상, Spacer 두께로 CD가 결정되어 리소 변동 영향이 감소합니다. SAQP(Self-Aligned Quadruple Patterning)는 SADP를 두 번 반복하여 피치를 1/4로 줄입니다. EUV 단일 패터닝과의 비교입니다. 다중 패터닝의 단점은 세 가지입니다. 첫째, Overlay 오차 누적: 각 노광 단계의 정렬 오차가 누적됩니다. SAQP에서 Pitch Walking(패턴 간격 불균일) 현상이 발생합니다. 둘째, 공정 단계 증가: SAQP는 15~20단계 추가 공정이 필요하여 TAT와 비용이 증가합니다. 셋째, CD 균일도: 코어 CD 변동이 최종 패턴 균일도를 저하시킵니다. EUV 도입으로 특정 층의 SADP/SAQP를 대체하여 공정이 단순화됩니다. 그러나 가장 미세한 층은 여전히 EUV + SADP 조합이 사용됩니다.",
    "keywords": [
      "SADP",
      "SAQP",
      "Spacer Patterning",
      "Pitch Walking",
      "Overlay Error"
    ],
    "active": true,
    "estimatedAnswerMinutes": 2,
    "shortAnswer": "SADP(Self-Aligned Double Patterning)는 코어 패턴 측면에 ALD Spacer를 증착하고 코어를 제거하여 원래 피치의 1/2 피치를 구현하는 기술입니다. SAQP는 SADP를 두 번 적용해 1/4 피치를 구현합니다. EUV Single Patterning 대비 단점은 세 가지입니다. 공정 단계가 많아 비용·사이클 타임이 크게 증가합니다. 각 공정의 치수 오차가 누적되어 Pitch Walking(홀수·짝수 패턴 선폭 불균일)이 발생합니다. 여러 번의 패터닝으로 Overlay 오차 관리가 복잡해집니다."
  },
  {
    "id": 42,
    "jobRole": "소자",
    "category": "메모리 소자",
    "group": "other",
    "difficulty": "입문",
    "question": "DRAM과 NAND Flash의 기본 구조와 동작 방식 차이를 설명하세요.",
    "answer": "DRAM과 NAND Flash는 반도체 메모리의 두 핵심 축이며, 구조와 동작 방식이 근본적으로 다릅니다. DRAM(Dynamic RAM)은 1개의 트랜지스터(Access Transistor)와 1개의 커패시터(Storage Capacitor)로 구성된 1T-1C 구조입니다. 커패시터에 저장된 전하량으로 1과 0을 구분하며, 워드라인(WL)으로 트랜지스터를 켜서 비트라인(BL)을 통해 읽기/쓰기를 수행합니다. 누설 전류로 전하가 소실되므로 수십 밀리초 주기의 Refresh 동작이 필수입니다. 휘발성(Volatile) 메모리입니다. NAND Flash는 Floating Gate 또는 Charge Trap Layer(CTL)에 전하를 저장하는 비휘발성 메모리입니다. 셀 트랜지스터의 Vth 분포로 1비트(SLC), 2비트(MLC), 3비트(TLC), 4비트(QLC)를 구분합니다. 동작 단위가 DRAM과 다릅니다. 읽기/프로그램은 페이지(Page) 단위로, 소거(Erase)는 블록(Block) 단위로 이루어집니다. FN(Fowler-Nordheim) 터널링 또는 CHE(Channel Hot Electron) 방식으로 전하를 주입합니다. DRAM은 고속·고대역폭 주기억장치에, NAND는 고용량 보조기억장치에 특화되어 상호 보완적으로 사용됩니다.",
    "keywords": [
      "DRAM 1T-1C",
      "Refresh",
      "NAND Flash",
      "FN Tunneling",
      "Endurance"
    ],
    "active": true,
    "estimatedAnswerMinutes": 2,
    "shortAnswer": "DRAM은 트랜지스터 1개+커패시터 1개(1T-1C) 구조로, 커패시터 전하량으로 데이터를 저장합니다. 누설 전류로 전하가 소실되므로 수십 ms 주기의 Refresh가 필수인 휘발성 메모리이며, 빠른 읽기·쓰기 속도가 특징입니다. NAND Flash는 플로팅 게이트에 전자 주입·방출로 데이터를 저장하는 비휘발성 메모리입니다. FN 터널링으로 Program·Erase하며 전원이 없어도 데이터가 유지됩니다. DRAM 대비 속도가 느리고 P/E 사이클 반복에 따른 Endurance 제한이 명확히 존재합니다."
  },
  {
    "id": 43,
    "jobRole": "소자",
    "category": "메모리 소자",
    "group": "other",
    "difficulty": "실전",
    "question": "SRAM Bit-cell의 6T 구조와 Read/Write 동작 메커니즘을 설명하세요.",
    "answer": "SRAM 6T Bit-cell은 데이터를 정적으로 보유하는 메모리 셀로, 총 6개의 MOSFET으로 구성됩니다. 구조와 동작을 설명하겠습니다. 구조는 두 개의 크로스 커플된 CMOS 인버터(PU: Pull-Up PMOS × 2, PD: Pull-Down NMOS × 2)와 두 개의 액세스 트랜지스터(PG: Pass-Gate NMOS × 2)로 이루어집니다. 크로스 커플된 인버터는 쌍안정(Bistable) 래치를 형성하여 데이터를 보유합니다. Q와 QB 노드는 서로 보수 관계입니다. 읽기(Read) 동작입니다. 워드라인(WL)을 High로 활성화하여 두 Pass-Gate를 도통시킵니다. BL과 BLB 비트라인은 미리 VDD로 프리차지되어 있습니다. Q=0인 쪽에서 PD 트랜지스터가 BL을 방전시키고, 반대쪽 BLB는 유지됩니다. 센스 앰프가 이 차동 전압을 증폭하여 데이터를 읽습니다. 읽기 시 Q=0 노드 전압이 PG와 PD 전류 분배로 약간 상승하는 읽기 방해(Read Disturbance) 현상이 발생합니다. 이를 방지하기 위해 PD/PG 전류 비율(β-ratio = W/L ratio of PD to PG)을 크게 설계합니다. 쓰기(Write) 동작입니다. WL 활성화 후 쓰려는 값을 BL/BLB에 인가합니다. PG를 통해 강제 전압이 내부 노드에 인가되어 PMOS PU 트랜지스터를 극복하고 Q 노드 상태를 반전시킵니다. 쓰기 마진은 PU/PG 전류 비율(γ-ratio)로 결정됩니다.",
    "keywords": [
      "6T SRAM",
      "Cross-Coupled Inverter",
      "Word Line",
      "Read Disturb",
      "Sense Amplifier"
    ],
    "active": true,
    "estimatedAnswerMinutes": 2,
    "shortAnswer": "SRAM 6T 비트셀은 크로스 커플된 CMOS 인버터 2개(PU PMOS×2, PD NMOS×2)와 액세스 트랜지스터(PG NMOS×2)로 구성됩니다. 읽기(Read): WL을 High로 활성화하면 BL·BLB에 작은 차동 전압이 발생하고 Sense Amplifier가 이를 증폭합니다. PG와 PD의 전압 분배로 Q 노드 전압이 내려가는 Read Disturb가 핵심 설계 제약입니다. 쓰기(Write): BL을 강제로 구동하여 PG를 통해 Q 노드 전압을 원하는 값으로 반전시켜 래치 상태를 변경합니다."
  },
  {
    "id": 44,
    "jobRole": "소자",
    "category": "메모리 소자",
    "group": "other",
    "difficulty": "실전",
    "question": "SRAM의 Static Noise Margin(SNM)이란 무엇이며 어떻게 개선하나요?",
    "answer": "SNM(Static Noise Margin)은 SRAM Bit-cell이 저장된 데이터를 안정적으로 유지할 수 있는 노이즈 내성을 정량적으로 나타내는 지표입니다. SRAM 설계의 핵심 품질 지표입니다. SNM의 정의와 측정 방법입니다. SRAM 셀의 두 크로스 커플된 인버터의 전압 전달 특성(VTC, Voltage Transfer Characteristic)을 동시에 그리면 나비 날개 형태의 Butterfly Curve가 형성됩니다. 두 루프에 내접하는 최대 정사각형의 한 변 길이가 SNM입니다. SNM이 클수록 셀이 노이즈에 강합니다. SNM에 영향을 주는 주요 인자는 다음과 같습니다. 공급 전압(Vdd): Vdd 감소 시 인버터 전달 특성 기울기가 완만해져 SNM이 급격히 감소합니다. 저전압 동작의 핵심 제약입니다. Vth 변동(Variability): 트랜지스터 Vth 불일치(Mismatch)로 셀의 좌우 대칭이 깨져 SNM이 감소하고 최악의 경우 데이터 손실이 발생합니다. 이는 SRAM Vmin(최소 동작 전압)을 결정합니다. 온도: 고온에서 Ion 감소와 누설 증가로 SNM이 악화됩니다. Read SNM vs Write SNM: 읽기 SNM은 PD/PG β-ratio로, 쓰기 SNM은 PU/PG γ-ratio로 제어되며 서로 상충 관계입니다. SNM 개선 방법으로는 셀 크기 증가, Assist 기술(음의 BL 바이어스, Vdd 부스팅), 8T 셀 도입, 공정 변동 최소화가 있습니다.",
    "keywords": [
      "Static Noise Margin",
      "Butterfly Curve",
      "Beta Ratio",
      "Vth Variability",
      "VDD"
    ],
    "active": true,
    "estimatedAnswerMinutes": 2,
    "shortAnswer": "SNM(Static Noise Margin)은 SRAM 셀이 데이터를 안정적으로 유지할 수 있는 최대 노이즈 내성 지표입니다. 두 인버터의 VTC를 동시에 그린 Butterfly Curve에서 두 루프에 내접하는 최대 정사각형 한 변의 길이로 정의됩니다. SNM이 클수록 노이즈에 강합니다. 개선 방법으로는 PU PMOS를 약하게(폭 축소), PD NMOS를 강하게(폭 확대) 설계하여 Beta ratio를 높입니다. Vth 변동성(RDF) 감소와 VDD 증가, 낮은 Subthreshold Swing도 SNM 향상에 기여합니다."
  },
  {
    "id": 45,
    "jobRole": "소자",
    "category": "메모리 소자",
    "group": "other",
    "difficulty": "실전",
    "question": "DRAM의 Refresh 특성과 Retention Time에 영향을 주는 소자 파라미터는?",
    "answer": "DRAM의 Refresh는 커패시터에 저장된 전하가 누설 전류로 소실되기 때문에 주기적으로 재충전하는 동작으로, DRAM의 핵심 동작 특성입니다. Refresh 특성과 Retention Time의 결정 요인을 설명하겠습니다. Retention Time의 정의는 커패시터가 저장된 데이터를 유지할 수 있는 최대 시간입니다. 현재 표준 DRAM의 Refresh 주기는 64ms이며, 이는 최악 셀의 Retention Time보다 짧아야 합니다. Retention Time을 결정하는 주요 누설 경로는 세 가지입니다. 첫째, 셀 트랜지스터 Off 상태 누설(Ioff)입니다. Subthreshold Leakage와 Band-to-Band Tunneling이 드레인(Storage Node)에서 전하를 방전시킵니다. High Vth 설계와 Buried Word Line(bWL) 구조로 억제합니다. 둘째, GIDL(Gate-Induced Drain Leakage)입니다. 낮은 워드라인 전압(음의 Vbl 적용)에서 게이트-드레인 중첩 영역의 고전계로 밴드 간 터널링이 발생하여 누설 전류가 흐릅니다. Negative Word Line 기술로 관리합니다. 셋째, 커패시터 절연막 누설입니다. 커패시터 유전체(Ta₂O₅, ZrO₂, HfO₂ 등 High-K)의 누설과 공핍층 전하 생성입니다. Retention Time의 분포는 정규 분포가 아닌 꼬리 분포를 가지므로, Worst Case 셀을 기준으로 Refresh 주기를 설정합니다. 미세화에 따라 커패시터 크기가 줄고 누설 경로가 다양해져 Retention 특성 확보가 점점 어려워지고 있습니다.",
    "keywords": [
      "Retention Time",
      "Refresh",
      "Ioff",
      "GIDL",
      "유전체 누설"
    ],
    "active": true,
    "estimatedAnswerMinutes": 2,
    "shortAnswer": "DRAM Retention Time(데이터 유지 시간)에 영향을 주는 누설 경로는 세 가지입니다. 첫째, 셀 트랜지스터 Ioff: Vth 감소나 GIDL(게이트-드레인 중첩 고전계 현상)로 커패시터 전하가 방전됩니다. 둘째, 커패시터 유전체 결함을 통한 누설로 저장 전하가 손실됩니다. 셋째, 스토리지 노드-기판 접합의 역방향 전류가 누설을 유발합니다. 고온에서 누설이 지수적으로 증가하므로 최악 동작 온도에서 Retention Time이 Refresh 주기(64ms)를 반드시 초과해야 소자가 정상 동작합니다."
  },
  {
    "id": 46,
    "jobRole": "소자",
    "category": "메모리 소자",
    "group": "other",
    "difficulty": "심화",
    "question": "Buried Word Line(bWL) 구조의 장점과 DRAM Scaling에서의 역할은?",
    "answer": "Buried Word Line(bWL)은 DRAM 셀 트랜지스터의 워드라인(게이트)을 기판 트렌치 내에 매립한 구조로, 평면 MOSFET 기반 DRAM의 Scaling 한계를 극복하기 위해 개발된 핵심 기술입니다. 기존 DRAM과의 차이점을 설명하겠습니다. 기존 평면 MOSFET 기반 셀에서는 Lgate 축소 시 Short Channel Effect가 심화됩니다. 특히 Punch-through와 GIDL에 의한 Retention Time 저하가 심각합니다. bWL 구조의 핵심 원리는 다음과 같습니다. 트렌치 내에 워드라인을 매립하면, 셀 트랜지스터 채널이 트렌치 측면을 따라 수직(Vertical)으로 형성됩니다. 채널 길이(Leff)는 트렌치 깊이로 결정되므로, 셀 면적(6F²)을 줄여도 충분한 Leff를 독립적으로 확보할 수 있습니다. bWL의 소자 특성 개선 효과입니다. 첫째, Punch-through 억제: 충분한 Leff 확보로 소스-드레인 공핍층 연결이 방지됩니다. 둘째, GIDL 감소: 워드라인이 매립되어 드레인-게이트 중첩 면적이 줄고, 음의 WL 전압(NWL) 인가가 용이합니다. 셋째, 게이트 제어 개선: 매립된 금속 게이트가 채널을 3면에서 제어하는 유사 FinFET 효과를 냅니다. 넷째, Retention Time 향상: 위 개선들이 복합적으로 Retention 특성을 향상시킵니다. 제조 공정상 과제로는 트렌치 내 균일한 게이트 절연막 형성(스텝 커버리지), 게이트 금속 매립, 이후 공정의 열 예산(Thermal Budget) 관리가 있습니다.",
    "keywords": [
      "Buried Word Line",
      "Saddle-Fin",
      "Gate Control",
      "Ioff 감소",
      "Retention Time"
    ],
    "active": true,
    "estimatedAnswerMinutes": 2,
    "shortAnswer": "Buried Word Line(bWL)은 DRAM 셀 트랜지스터의 게이트(워드라인)를 기판 트렌치 내에 매립한 구조입니다. 평면 MOSFET 셀은 Lgate 축소 시 SCE·Punch-through에 의한 Retention Time 저하가 심각합니다. bWL은 게이트가 채널을 3면(Saddle-Fin 구조)에서 감싸 게이트 제어력을 높이고 Ioff·GIDL을 크게 감소시킵니다. 이를 통해 Retention Time이 향상되고 셀 Scaling이 가능해집니다. 워드라인이 기판 내에 매립되어 기생 커패시턴스도 감소합니다."
  },
  {
    "id": 47,
    "jobRole": "소자",
    "category": "메모리 소자",
    "group": "other",
    "difficulty": "실전",
    "question": "NAND Flash의 Threshold Voltage 분포 관리(Program/Erase)와 신뢰성 관계를 설명하세요.",
    "answer": "NAND Flash의 신뢰성은 Vth 분포 관리와 직결됩니다. Program/Erase 동작 원리와 신뢰성 관계를 상세히 설명하겠습니다. Program 동작입니다. 워드라인에 높은 전압(~20V)을 인가하면 채널과 Floating Gate 사이의 얇은 터널 산화막을 통해 FN(Fowler-Nordheim) 터널링으로 전자가 Floating Gate에 주입됩니다. 주입된 전자가 Floating Gate의 전위를 낮춰 Vth가 상승합니다. ISPP(Incremental Step Pulse Programming)로 전압을 단계적으로 높여 Vth 분포를 좁게 제어합니다. Erase 동작입니다. 기판(P-well)에 높은 전압(~20V)을 인가하고 WL을 0V 또는 음전압으로 설정하면 역방향 FN 터널링으로 Floating Gate의 전자가 기판으로 제거됩니다. Vth가 낮아지며, 블록 단위로 일괄 소거됩니다. 신뢰성 이슈는 두 가지입니다. 첫째, Endurance(쓰기 내구성)입니다. P/E 반복으로 터널 산화막에 전하 트랩이 축적되어 막이 열화됩니다. Vth 분포가 넓어지고 궁극적으로 셀이 동작 불능이 됩니다. SLC 10만 회, TLC 3천 회, QLC 수백 회 수준입니다. 둘째, Retention(데이터 보유)입니다. 시간이 지남에 따라 Floating Gate에서 전하가 누설되어 Vth가 변동합니다. 고온 가속 조건으로 평가하며, 10년 보증이 요건입니다. SLC/MLC/TLC/QLC로 갈수록 Vth 분포 마진이 좁아져 신뢰성 관리가 어려워집니다.",
    "keywords": [
      "Vth Distribution",
      "Program/Erase",
      "FN Tunneling",
      "ISPP",
      "P/E Cycle"
    ],
    "active": true,
    "estimatedAnswerMinutes": 2,
    "shortAnswer": "NAND Flash의 Vth 분포 관리는 신뢰성의 핵심입니다. Program 시 워드라인 고전압(~20V) FN 터널링으로 전자를 Floating Gate에 주입해 Vth를 높이고, ISPP(단계적 전압 증가 프로그래밍)로 Vth 분포 폭을 좁힙니다. Erase 시 기판/소스에 고전압을 가해 전자를 방출하여 Vth를 낮춥니다. MLC·TLC·QLC로 갈수록 더 좁고 많은 분포 윈도우를 관리해야 합니다. P/E 사이클 반복에 따른 산화막 트랩 축적으로 Vth 분포가 넓어지는 것이 핵심 신뢰성 과제입니다."
  },
  {
    "id": 48,
    "jobRole": "소자",
    "category": "메모리 소자",
    "group": "other",
    "difficulty": "실전",
    "question": "Sense Amplifier의 동작 원리와 SRAM/DRAM에서의 차이점은?",
    "answer": "Sense Amplifier(SA)는 메모리 셀의 작은 신호를 완전한 논리 레벨로 증폭하는 핵심 회로로, SRAM과 DRAM에서 서로 다른 구현 방식을 사용합니다. 각각을 설명하겠습니다. SRAM SA입니다. SRAM 6T 셀 읽기 시 BL과 BLB 간 차동 전압이 발생합니다. 크로스 커플된 인버터형 SA(Latch-type Differential SA)가 이 차동 신호를 증폭합니다. SA Enable 신호(SE)로 활성화하면 양성 피드백으로 BL과 BLB가 VDD와 0V로 빠르게 분리됩니다. 감지 속도가 빠르고 단순한 구조입니다. DRAM SA입니다. DRAM 1T-1C 셀의 감지는 훨씬 어렵습니다. 커패시터 전하(Cs)가 비트라인 커패시턴스(CBL)와 전하 공유하여 ΔVBL = Cs × (Vs - VBL) / (Cs + CBL)의 작은 전압 차(수십 mV)가 발생합니다. DRAM SA는 플립-플롭(Flip-Flop)형으로, NMOS 래치와 PMOS 래치가 결합된 CMOS SA를 사용합니다. 비트라인 프리차지를 VDD/2(등화, Equalization)로 수행하여 SWL 신호 전후 차동 신호를 극대화합니다. SA의 핵심 성능 지표는 오프셋 전압(Voffset)입니다. SA를 구성하는 트랜지스터 Vth Mismatch로 인한 오프셋이 최소 감지 신호(ΔVBL)보다 크면 오감지가 발생합니다. 이를 방지하기 위해 SA 트랜지스터 크기를 충분히 크게 설계하여 Mismatch를 줄입니다.",
    "keywords": [
      "Sense Amplifier",
      "Differential Signal",
      "Latch-Type SA",
      "Charge Sharing",
      "Folded Bitline"
    ],
    "active": true,
    "estimatedAnswerMinutes": 2,
    "shortAnswer": "Sense Amplifier(SA)는 메모리 셀의 작은 신호를 논리 레벨로 증폭하는 회로입니다. SRAM SA는 크로스 커플된 인버터형(Latch-type)으로 BL·BLB의 차동 신호를 SE 활성화 시 양성 피드백으로 빠르게 VDD·0V로 분리합니다. DRAM SA는 Folded Bitline 구조로, 셀 커패시터(~15fF)에서 비트라인(~200fF)으로 전하 분배 후 발생하는 수십 mV의 극소 차동 신호를 증폭합니다. DRAM SA는 SRAM보다 훨씬 작은 신호를 감지해야 하므로 설계 난이도가 높습니다."
  },
  {
    "id": 49,
    "jobRole": "소자",
    "category": "메모리 소자",
    "group": "other",
    "difficulty": "심화",
    "question": "DRAM Capacitor Scaling의 한계와 차세대 구조(3D Capacitor, MRAM 등)를 설명하세요.",
    "answer": "DRAM 커패시터 Scaling은 셀 면적 감소에 따른 커패시턴스(C=εA/d) 유지가 핵심 과제입니다. Scaling 한계와 대응 기술을 분석하겠습니다. DRAM 커패시터의 기본 요구 사항입니다. 신뢰성 있는 Sensing을 위해 커패시터 저장 전하 Qs = Cs × (VDD/2)가 충분해야 합니다. 통상적으로 Cs > 20fF이 기준이지만, 셀 면적 감소에 따라 이를 유지하기 어려워집니다. 기존 Scaling 대응 전략입니다. 첫째, 고종횡비 3D 구조: 셀 면적이 줄어도 커패시터 높이를 높여 표면적을 유지합니다. 실린더형은 내외면을 전극으로 활용합니다. 현재 종횡비가 50:1~80:1에 달하며 구조적 안정성이 한계에 근접합니다. 둘째, 고유전율(High-K) 유전체 도입: SiO₂(ε=3.9) → Ta₂O₅(ε=25) → ZrO₂(ε~40) → HfZrO₂ 순서로 고유전율 재료로 전환하여 물리적 두께를 늘리면서 EOT를 줄입니다. 셋째, 전극 재료 최적화: TiN, Ru 등 고작함수, 저저항 전극 재료로 누설 전류를 최소화합니다. 물리적 Scaling 한계와 대안입니다. 종횡비 100:1 이상은 구조적 붕괴 위험으로 현실적으로 불가합니다. 이를 극복하기 위한 차세대 구조로는 MRAM(자기 저항, 비휘발성), FeRAM(강유전체, 낮은 전력), PCRAM(상변화, 고집적), DRAM과의 하이브리드 구조가 연구됩니다. 특히 MRAM은 STT(Spin Transfer Torque)를 이용하여 커패시터 없이 데이터를 저장하므로 Cs Scaling 한계를 근본적으로 극복합니다.",
    "keywords": [
      "Capacitor Scaling",
      "3D Capacitor",
      "High-K 유전체",
      "ALD",
      "STT-MRAM"
    ],
    "active": true,
    "estimatedAnswerMinutes": 2,
    "shortAnswer": "DRAM Capacitor Scaling 한계는 셀 면적 감소 시 최소 커패시턴스(~20fF)를 유지하기 어렵다는 데 있습니다. 대응 전략으로 고종횡비 3D 실린더 구조로 표면적을 유지하고, ZrO₂·Al₂O₃ 등 High-K 유전체로 커패시턴스 밀도를 높이며, ALD로 균일한 유전막을 형성합니다. 그러나 종횡비 40:1 이상에서 공정 난이도가 한계에 도달하고 있습니다. 차세대 대안으로 STT-MRAM은 빠른 속도와 무한 Endurance를 바탕으로 임베디드 DRAM 대체 후보로서 활발히 검토 중입니다."
  },
  {
    "id": 50,
    "jobRole": "소자",
    "category": "메모리 소자",
    "group": "other",
    "difficulty": "심화",
    "question": "SRAM Bit-cell의 Vmin 특성 향상을 위한 소자 설계 전략을 설명하세요.",
    "answer": "SRAM Bit-cell Vmin은 메모리 셀이 읽기·쓰기·데이터 보유 동작을 오류 없이 수행할 수 있는 최소 공급 전압으로, 저전력 모바일·웨어러블 소자의 핵심 지표입니다. Vmin을 결정하는 세 가지 동작 조건이 있습니다. Hold Vmin: 데이터 보유를 위한 Hold SNM 조건. Read Vmin: 읽기 동작 중 Read SNM 조건. Write Vmin: 쓰기 동작을 위한 Write Margin 조건. 실제 Vmin은 세 조건 중 가장 높은 값입니다. Vmin 저감을 위한 소자 수준 전략입니다. 첫째, Vth Mismatch 최소화입니다. Pelgrom 모델에 따라 σ(ΔVth) ∝ 1/√(WL)이므로, PD와 PG 트랜지스터를 크게 설계하면 Mismatch가 줄어 Vmin이 낮아집니다. 그러나 셀 크기가 증가하는 단점이 있습니다. 둘째, Undoped Channel + Metal Gate 사용으로 RDF 기인 Vth 변동성을 최소화합니다. FinFET이 Planar 대비 낮은 Vmin을 달성하는 주요 이유입니다. Assist 회로 기술입니다. Read Assist: 워드라인 전압을 정상보다 낮게(Sub-WL) 인가하거나, 비트라인에 음의 바이어스를 걸어 Read Disturb를 줄입니다. Write Assist: 워드라인 전압을 부스팅하거나, VDD를 순간 낮추어(CVDD Write Assist) PU 트랜지스터 구동 능력을 줄여 Write Margin을 개선합니다. 8T 셀 구조입니다. 읽기 전용 포트를 별도로 추가하여 읽기 동작 시 내부 노드와 분리합니다. Read SNM 개선으로 Read Vmin이 크게 낮아집니다. 면적이 6T 대비 증가하나 SRAM 컴파일러 최적화로 실사용합니다.",
    "keywords": [
      "SRAM Vmin",
      "Vth Mismatch",
      "RDF",
      "8T Cell",
      "Assist Circuit"
    ],
    "active": true,
    "estimatedAnswerMinutes": 2,
    "shortAnswer": "SRAM Vmin은 Hold·Read·Write 세 조건 중 가장 높은 값으로 결정됩니다. 소자 수준 저감 전략은 세 가지입니다. 첫째, σΔVth(Vth Mismatch) 감소: 채널 도핑을 줄여 RDF를 낮추거나 GAA 구조로 전환합니다. 둘째, 8T 셀 설계: Read 포트를 별도 트랜지스터로 구성해 Read Disturb를 제거합니다. 셋째, Assist 기법: Read 시 BL 전압을 낮추는 Read Assist, Write 시 VDD를 일시 상승시키는 Write Assist로 동작 마진을 확보합니다."
  },
  {
    "id": 51,
    "jobRole": "소자",
    "category": "메모리 소자",
    "group": "other",
    "difficulty": "심화",
    "question": "Negative Word Line(NWL) 기술이 DRAM 특성에 미치는 영향을 분석하세요.",
    "answer": "NWL(Negative Word Line) 기술은 DRAM 셀 트랜지스터가 비선택(Off) 상태일 때 워드라인(게이트) 전압을 0V가 아닌 음의 전압(예: -0.5V ~ -1V)으로 인가하여 셀 누설 전류를 최소화하는 기술입니다. 기존 DRAM에서 비선택 WL은 0V입니다. 셀 트랜지스터의 Vth가 낮아진 경우 Vgs = 0V에서 서브문턱 누설이 무시할 수 없는 수준입니다. 또한 스토리지 노드(드레인)에는 Vdd/2 정도의 전압이 인가되어 있으므로, WL이 0V이면 Vgd = -Vdd/2로 고전계가 게이트-드레인 중첩 영역에 집중됩니다. 이 고전계가 GIDL(Gate-Induced Drain Leakage) 누설을 야기합니다. NWL의 효과는 두 가지입니다. 첫째, 서브문턱 누설 억제입니다. WL을 음전압(Vbb)으로 낮추면 Vgs = Vbb - 0 < 0으로 더 강하게 Off 상태가 됩니다. 서브문턱 누설이 지수적으로 감소합니다. 둘째, GIDL 억제입니다. WL이 음전압이 되면 Vgd = Vbb - Vdd/2로 절대값이 감소하여 게이트-드레인 전계가 낮아집니다. GIDL이 크게 감소하여 Retention Time이 향상됩니다. 구현 시 고려 사항입니다. 음전압 발생 회로(Negative Charge Pump)가 추가됩니다. WL 스윙 폭(Vpp ~ Vbb)이 증가하여 구동 회로 설계 복잡도가 높아집니다.",
    "keywords": [
      "Negative Word Line",
      "Ioff 감소",
      "GIDL 감소",
      "Retention Time",
      "Charge Pump"
    ],
    "active": true,
    "estimatedAnswerMinutes": 2,
    "shortAnswer": "NWL(Negative Word Line) 기술은 DRAM 셀 트랜지스터가 Off 상태일 때 워드라인 전압을 0V 대신 음의 전압(-0.5~-1V)으로 인가합니다. Off 시 Vgs = 0V에서 서브문턱 누설과 GIDL이 발생하는데, WL을 음전압으로 낮추면 Vgs가 음수가 되어 Ioff와 GIDL이 대폭 감소합니다. 이로써 커패시터 전하 손실이 줄어 Retention Time이 크게 향상됩니다. 단, 음전압 생성을 위한 차지 펌프 회로가 추가되고 게이트 산화막에 역방향 전기적 스트레스가 증가합니다."
  },
  {
    "id": 52,
    "jobRole": "소자",
    "category": "메모리 소자",
    "group": "other",
    "difficulty": "심화",
    "question": "NAND Flash의 3D Stacking(V-NAND) 기술에서 소자 특성 저하 요인과 대응 방안은?",
    "answer": "V-NAND(Vertical NAND, 3D NAND) 기술은 셀을 수직으로 적층하여 평면 NAND 대비 집적도를 획기적으로 향상시킵니다. 그러나 적층 수(현재 200층 이상) 증가에 따른 소자 특성 저하 문제가 심각해집니다. 주요 저하 요인과 대응을 설명하겠습니다. 첫째, 폴리실리콘 채널 품질입니다. V-NAND의 채널은 수직 홀(Channel Hole) 내에 CVD로 증착한 폴리실리콘으로 형성됩니다. 폴리실리콘은 단결정 대비 그레인 경계(Grain Boundary)가 많아 이동도가 낮고 트랩 밀도가 높습니다. 대응으로 Macaroni 구조나 에피 채널 성장으로 개선합니다. 둘째, 층별 CD 불균일(Bowing)입니다. 깊은 홀 식각 시 홀 직경이 층에 따라 다릅니다. 상부는 넓고 하부는 좁아지는 Tapered 형태가 되어 층별 셀 특성이 달라집니다. Vth 분포가 층에 따라 산포됩니다. 셋째, 워드라인 저항 증가입니다. 적층 수 증가 시 텅스텐(W) 워드라인의 저항이 증가하여 RC 지연이 심화됩니다. 몰리브덴(Mo) 같은 저저항 금속 워드라인 도입이 연구됩니다. 넷째, 적층 Tier Bonding입니다. 200층 이상은 한 번에 식각하기 어려우므로 두 세그먼트를 별도 제조 후 W2W Bonding으로 접합합니다. 접합 계면의 전기적 연결 품질이 핵심입니다.",
    "keywords": [
      "V-NAND",
      "Poly-Si Channel",
      "ONO 균일도",
      "Word Line RC",
      "ALD"
    ],
    "active": true,
    "estimatedAnswerMinutes": 2,
    "shortAnswer": "V-NAND에서 소자 특성 저하의 주요 요인은 네 가지입니다. 첫째, 폴리실리콘 채널의 그레인 경계 트랩으로 이동도가 낮고 Vth 변동이 큽니다. 둘째, 수직 홀 내 Gate Oxide·ONO 두께 불균일로 Vth 분포가 넓어집니다. 셋째, 층수 증가에 따른 워드라인 RC 지연으로 동작 속도가 저하됩니다. 넷째, 하부·상부층 간 열팽창 응력 차이가 소자 특성을 변화시킵니다. 대응으로 채널 폴리 결정화 품질 향상, ALD 균일도 개선, 저저항 워드라인 재료 적용이 지속적으로 이루어지고 있는 추세입니다."
  },
  {
    "id": 53,
    "jobRole": "소자",
    "category": "메모리 소자",
    "group": "other",
    "difficulty": "심화",
    "question": "DRAM의 Cell Transistor에서 Saddle-Fin 구조의 특성 향상 원리를 설명하세요.",
    "answer": "Saddle-Fin 트랜지스터는 DRAM 셀 트랜지스터에서 평면 MOSFET의 SCE와 Retention 한계를 극복하기 위해 도입된 준-3D 구조입니다. 구조와 특성 향상 원리를 설명하겠습니다. 기판에 얕은 트렌치를 식각하여 능동 영역에 Fin을 형성합니다. Buried Word Line(게이트)이 이 Fin의 하부와 측면을 감싸는 형태입니다. 따라서 채널이 Fin 하부와 측면에 형성되어 게이트가 채널을 3면에서 제어합니다. 평면 MOSFET 대비 특성 향상을 설명하겠습니다. 첫째, 게이트 제어력 향상입니다. 3면 게이트 감싸기로 정전 제어력이 강화됩니다. 채널 길이(Effective Channel Length)를 Fin 깊이로 추가 확보합니다. 채널 길이를 줄이지 않고도 셀 면적을 축소할 수 있습니다. 둘째, SCE 억제입니다. 향상된 정전 제어로 DIBL과 Vth Roll-off가 개선됩니다. Punch-through 억제에 효과적입니다. 셋째, GIDL 감소입니다. Saddle-Fin 구조에서 드레인-게이트 중첩이 줄어 GIDL 전류가 감소합니다. NWL 기술과 결합 시 더욱 효과적입니다. 넷째, Retention 향상입니다. 위 개선들이 복합적으로 작용하여 Retention Time이 증가합니다. 공정 도전 과제입니다. 트렌치 식각 후 Fin 형성의 균일도 제어, Buried Word Line 금속의 균일한 매립, 내부 산화막 계면 품질 확보가 핵심입니다. 현재 20nm 이하 DRAM에서 표준 구조로 사용됩니다.",
    "keywords": [
      "Saddle-Fin",
      "Buried Word Line",
      "3면 게이트",
      "DIBL 억제",
      "Retention Time"
    ],
    "active": true,
    "estimatedAnswerMinutes": 2,
    "shortAnswer": "Saddle-Fin 트랜지스터는 DRAM 셀의 평면 MOSFET 한계를 극복한 준-3D 구조입니다. 얕은 트렌치를 식각해 Fin을 형성하고, Buried Word Line이 Fin의 하부와 측면을 감싸 채널을 3면에서 제어합니다. 평면 대비 개선점은 두 가지입니다. 첫째, 3면 게이트로 게이트 제어력이 향상되어 DIBL·Punch-through가 억제되고 GIDL이 감소해 Retention Time이 향상됩니다. 둘째, 채널 면적이 증가하여 동일 셀 면적에서 더 높은 Ion을 확보할 수 있습니다."
  },
  {
    "id": 54,
    "jobRole": "소자",
    "category": "메모리 소자",
    "group": "other",
    "difficulty": "실전",
    "question": "차세대 메모리(MRAM, PCRAM, ReRAM)의 동작 원리와 DRAM/NAND 대비 기술적 장단점을 비교하세요.",
    "answer": "MRAM, PCRAM, ReRAM은 차세대 비휘발성 메모리로, 기존 DRAM/NAND의 한계를 보완하는 각기 다른 물리 메커니즘을 사용합니다. MRAM(Magnetic RAM)입니다. STT-MRAM(Spin Transfer Torque)이 현재 양산 수준입니다. 자유층(Free Layer)의 자화 방향이 고정층(Pinned Layer)과 평행(저저항, P) 또는 반평행(고저항, AP)이 될 때 터널 자기 저항(TMR) 변화로 0/1을 구분합니다. 특성: 쓰기 속도 ~10ns, 무한대 Endurance, DRAM에 버금가는 속도. 과제: 작은 TMR 비율(~150%), 쓰기 전류 밀도가 높아 소자 크기 축소가 어렵습니다. PCRAM(Phase Change RAM)입니다. GST(GeSbTe) 같은 상변화 소재가 결정질(저저항)과 비정질(고저항) 사이를 전기 펄스로 전환합니다. 특성: MLC 구현 가능, NAND Flash 대체 가능한 집적도. 과제: 쓰기 에너지가 비교적 크고, 드리프트(저항이 시간에 따라 변화) 현상이 있습니다. Intel Optane이 대표 제품입니다. ReRAM(Resistive RAM)입니다. 금속 산화물(HfO₂, TaO₂ 등) 유전체에서 도전성 필라멘트(Conductive Filament)가 형성/단절되어 저항이 변화합니다. 특성: 초저전력, 단순 구조(1T1R 또는 1D1R), 시냅스 소자 응용(뉴로모픽). 과제: 필라멘트 형성의 무작위성으로 Cycle-to-Cycle 변동이 큽니다. DRAM/NAND 대비 비교입니다. 세 소재 모두 비휘발성으로 Refresh 불필요하나, DRAM의 속도와 NAND의 집적도를 동시에 능가하는 단일 소재는 아직 없습니다.",
    "keywords": [
      "STT-MRAM",
      "PCRAM",
      "ReRAM",
      "TMR",
      "Filament Variability"
    ],
    "active": true,
    "estimatedAnswerMinutes": 2,
    "shortAnswer": "차세대 메모리 세 종류를 비교합니다. STT-MRAM은 자유층 자화 방향에 따른 터널 자기 저항(TMR) 차이로 데이터를 저장합니다. 쓰기 ~10ns와 무한 Endurance가 장점이나 셀 면적이 큰 것이 단점입니다. PCRAM은 GST 상변화 물질의 결정-비정질 저항 차이를 이용합니다. NAND보다 빠르고 Endurance가 높지만 Set 전류가 큰 것이 단점입니다. ReRAM은 필라멘트 형성·파괴로 저항을 변환합니다. 구조가 단순해 고집적이 가능하나 필라멘트 변동성 제어 기술 확보가 핵심 과제입니다."
  },
  {
    "id": 55,
    "jobRole": "소자",
    "category": "박막·배선·접촉",
    "group": "other",
    "difficulty": "입문",
    "question": "CVD(Chemical Vapor Deposition)와 PVD(Physical Vapor Deposition)의 차이점은?",
    "answer": "CVD와 PVD는 반도체 박막 형성의 두 가지 핵심 방식으로, 원리와 적용 분야가 명확히 구분됩니다. CVD(Chemical Vapor Deposition)는 반응성 가스(전구체)를 공급하여 웨이퍼 표면에서 화학 반응을 일으켜 박막을 형성합니다. 종류로는 LPCVD, PECVD, SACVD, ALD 등이 있으며, 반응 온도와 압력에 따라 구분됩니다. CVD의 최대 장점은 스텝 커버리지(Step Coverage)가 우수하다는 점입니다. 가스가 모든 방향에서 표면에 도달하므로 깊은 Trench나 Via 내부도 균일하게 채울 수 있습니다. SiO₂, Si₃N₄, Poly-Si, W 플러그, Low-K 유전체 등에 활용됩니다. PVD(Physical Vapor Deposition)는 스퍼터링이나 열증발로 타겟 재료를 물리적으로 기화시켜 기판에 증착합니다. 화학 반응이 없어 순도가 매우 높고 조성 제어가 용이합니다. 그러나 방향성이 강해 스텝 커버리지가 낮아 고종횡비 구조 내부 코팅이 어렵습니다. 따라서 Ti, TiN, Ta, TaN 같은 Barrier Metal과 Cu 시드층 증착에 주로 사용됩니다. 최근에는 ALD(Atomic Layer Deposition)가 High-K 게이트 유전체와 초박막 Barrier 증착에 광범위하게 활용됩니다.",
    "keywords": [
      "CVD",
      "PVD",
      "스텝 커버리지",
      "Sputtering",
      "Barrier Metal"
    ],
    "active": true,
    "estimatedAnswerMinutes": 2,
    "shortAnswer": "CVD와 PVD는 박막 형성의 두 핵심 방식입니다. CVD는 반응성 가스 전구체의 화학 반응으로 박막을 형성합니다. 스텝 커버리지(Step Coverage)가 우수해 깊은 트렌치·Via 내부도 균일하게 채울 수 있어 절연막·폴리실리콘·질화막 등 다양한 박막 형성에 사용됩니다. PVD는 스퍼터링 등 물리적 방법으로 타겟 원자를 날려 박막을 증착합니다. 스텝 커버리지가 낮아 고종횡비 구조에 불리하지만, Al·TiN·Cu Seed Layer 및 Barrier Metal 등 금속 박막 형성에 주로 활용됩니다."
  },
  {
    "id": 56,
    "jobRole": "소자",
    "category": "박막·배선·접촉",
    "group": "other",
    "difficulty": "실전",
    "question": "Silicide 공정의 목적과 대표적인 재료(TiSi2, CoSi2, NiSi)를 설명하세요.",
    "answer": "Silicide는 금속과 실리콘이 반응하여 형성되는 금속-실리콘 화합물로, 소자의 접촉 저항을 크게 낮추어 RC 지연을 감소시키는 역할을 합니다. 자기 정렬 공정인 Salicide(Self-Aligned Silicide) 방식으로 형성됩니다. 공정 순서는 다음과 같습니다. 금속(Ti, Co, Ni 등)을 전면 스퍼터링한 후 열처리하면 Si와 접촉한 영역에서만 Silicide가 형성되고, SiO₂나 Si₃N₄ Spacer 위에서는 반응이 일어나지 않습니다. 이후 미반응 금속을 선택적으로 Wet Etch로 제거하면 소스/드레인과 게이트 위에 자기 정렬로 Silicide가 남습니다. 재료별 특성을 비교하겠습니다. TiSi₂는 면저항이 낮지만 미세화 시 좁은 라인에서 저저항 C54상으로의 변환 온도가 높아져 적용이 어렵습니다. CoSi₂는 이 문제를 개선하여 130~90nm 노드에서 광범위하게 사용되었습니다. NiSi는 형성 온도가 낮고(400~500°C) 면저항이 우수하며, Si 소비량이 적어 얕은 접합 소자에 적합합니다. 현재 45nm 이하에서 NiSi가 표준입니다. NiSiGe는 SiGe 소스/드레인을 갖는 PMOS에 활용됩니다.",
    "keywords": [
      "Silicide",
      "Salicide",
      "Contact Resistance",
      "NiSi",
      "Selective Wet Etch"
    ],
    "active": true,
    "estimatedAnswerMinutes": 2,
    "shortAnswer": "Silicide는 금속과 실리콘의 반응으로 형성되는 금속-실리콘 화합물로, Salicide(자기 정렬) 공정을 통해 소스/드레인·게이트의 접촉 저항을 낮추고 RC 지연을 감소시킵니다. 재료별 특성: TiSi₂는 저저항이나 미세화 시 C49→C54 상변화가 어렵습니다. CoSi₂는 0.25~0.13μm 노드에서 사용됩니다. NiSi는 저온 형성(400°C)과 낮은 비저항으로 90nm 이하 표준이며 얕은 접합 소자에 유리합니다. 미반응 금속을 선택적 Wet Etch로 제거하여 자기 정렬이 완성됩니다."
  },
  {
    "id": 57,
    "jobRole": "소자",
    "category": "박막·배선·접촉",
    "group": "other",
    "difficulty": "실전",
    "question": "Metal Interconnect에서 Barrier Metal이 필요한 이유를 설명하세요.",
